Repository: Neriennaban/material-lab-fixed

File: core/rulebook/diagram_lines.json
{
  "systems": {
    "fe-c": {
      "x_axis": {"label": "C, wt.%", "min": 0.0, "max": 6.67},
      "y_axis": {"label": "Temperature, C", "min": 20.0, "max": 1600.0},
      "invariants": [
        {"name": "eutectoid", "point": [0.76, 727.0]},
        {"name": "eutectic", "point": [4.30, 1147.0]}
      ],
      "lines": [
        {"name": "liquidus_left", "points": [[0.0, 1538.0], [4.3, 1147.0]]},
        {"name": "liquidus_right", "points": [[4.3, 1147.0], [6.67, 1250.0]]},
        {"name": "solidus", "points": [[0.0, 1493.0], [2.14, 1147.0]]},
        {"name": "a1", "points": [[0.0, 727.0], [6.67, 727.0]]},
        {"name": "acm", "points": [[0.76, 727.0], [2.14, 1147.0]]}
      ],
      "regions": [
        {"name": "L", "anchor": [0.8, 1500.0]},
        {"name": "L+gamma", "anchor": [1.4, 1280.0]},
        {"name": "gamma", "anchor": [0.4, 940.0]},
        {"name": "alpha+pearlite", "anchor": [0.35, 620.0]},
        {"name": "pearlite+Fe3C", "anchor": [1.2, 620.0]},
        {"name": "ledeburite", "anchor": [4.8, 980.0]}
      ]
    },
    "al-si": {
      "x_axis": {"label": "Si, wt.%", "min": 0.0, "max": 25.0},
      "y_axis": {"label": "Temperature, C", "min": 20.0, "max": 700.0},
      "invariants": [{"name": "eutectic", "point": [12.6, 577.0]}],
      "lines": [
        {"name": "liquidus_left", "points": [[0.0, 660.0], [12.6, 577.0]]},
        {"name": "liquidus_right", "points": [[25.0, 700.0], [12.6, 577.0]]},
        {"name": "eutectic_iso", "points": [[0.0, 577.0], [25.0, 577.0]]}
      ],
      "regions": [
        {"name": "L+alpha", "anchor": [5.0, 620.0]},
        {"name": "L+Si", "anchor": [18.0, 620.0]},
        {"name": "alpha+eutectic", "anchor": [6.0, 520.0]},
        {"name": "Si+eutectic", "anchor": [19.0, 520.0]}
      ]
    },
    "cu-zn": {
      "x_axis": {"label": "Zn, wt.%", "min": 0.0, "max": 60.0},
      "y_axis": {"label": "Temperature, C", "min": 20.0, "max": 1000.0},
      "invariants": [],
      "lines": [
        {"name": "alpha_beta_left", "points": [[35.0, 20.0], [35.0, 1000.0]]},
        {"name": "beta_left", "points": [[46.0, 20.0], [46.0, 1000.0]]}
      ],
      "regions": [
        {"name": "alpha", "anchor": [15.0, 800.0]},
        {"name": "alpha+beta", "anchor": [40.0, 800.0]},
        {"name": "beta", "anchor": [52.0, 800.0]}
      ]
    },
    "fe-si": {
      "x_axis": {"label": "Si, wt.%", "min": 0.0, "max": 6.0},
      "y_axis": {"label": "Temperature, C", "min": 20.0, "max": 1500.0},
      "invariants": [],
      "lines": [
        {"name": "hot_ferrite_boundary", "points": [[0.0, 900.0], [6.0, 900.0]]}
      ],
      "regions": [
        {"name": "hot ferrite", "anchor": [1.2, 1050.0]},
        {"name": "recrystallized ferrite", "anchor": [1.2, 500.0]},
        {"name": "cold worked ferrite", "anchor": [4.2, 500.0]}
      ]
    },
    "al-cu-mg": {
      "x_axis": {"label": "Aging time, h", "min": 0.0, "max": 24.0},
      "y_axis": {"label": "Temperature, C", "min": 20.0, "max": 500.0},
      "invariants": [],
      "lines": [
        {"name": "solutionized_window_top", "points": [[0.0, 500.0], [24.0, 500.0]]},
        {"name": "aging_window_mid", "points": [[0.0, 180.0], [24.0, 180.0]]},
        {"name": "overaged_window", "points": [[0.0, 240.0], [24.0, 240.0]]}
      ],
      "regions": [
        {"name": "solutionized/quenched", "anchor": [6.0, 420.0]},
        {"name": "artificial aging", "anchor": [8.0, 185.0]},
        {"name": "overaging", "anchor": [8.0, 265.0]}
      ]
    }
  }
}

File: core/rulebook/diagram_textbook_fe_c_v3.json
{
  "title": "Диаграмма состояния Fe-C",
  "x_axis_label_ru": "Содержание углерода C, % (по массе)",
  "y_axis_label_ru": "Температура T, °C",
  "x_ticks": [0.0, 0.77, 2.14, 4.3, 6.67],
  "y_ticks": [727.0, 911.0, 1147.0, 1392.0, 1493.0, 1539.0],
  "reference_verticals": [0.77, 2.14, 4.3],
  "reference_isotherms": [727.0, 1147.0],
  "line_styles": {
    "default": {"color": [20, 20, 20], "width": 2},
    "a3": {"color": [45, 90, 230], "width": 2},
    "acm": {"color": [210, 48, 48], "width": 2}
  },
  "region_labels": [
    {"text": "Аустенит (γ)", "x": 1.0, "y": 950.0},
    {"text": "L + γ", "x": 2.6, "y": 1280.0},
    {"text": "L + Fe3C", "x": 5.9, "y": 1225.0},
    {"text": "α + P", "x": 0.35, "y": 620.0},
    {"text": "P + Fe3C", "x": 1.7, "y": 620.0},
    {"text": "Led + γ", "x": 3.2, "y": 990.0},
    {"text": "Led + Fe3C", "x": 5.2, "y": 930.0}
  ],
  "legend": [
    "γ — Аустенит",
    "L — Жидкость",
    "P — Перлит",
    "Fe3C — Цементит",
    "Led — Ледебурит"
  ]
}

File: core/rulebook/elements_limits.json
{
  "trace_threshold_wt": 0.0001,
  "sum_tolerance_wt": 1.0,
  "default_range_wt": [0.0, 100.0],
  "elements": {
    "H": [0.0, 100.0],
    "He": [0.0, 100.0],
    "Li": [0.0, 100.0],
    "Be": [0.0, 100.0],
    "B": [0.0, 100.0],
    "C": [0.0, 100.0],
    "N": [0.0, 100.0],
    "O": [0.0, 100.0],
    "F": [0.0, 100.0],
    "Ne": [0.0, 100.0],
    "Na": [0.0, 100.0],
    "Mg": [0.0, 100.0],
    "Al": [0.0, 100.0],
    "Si": [0.0, 100.0],
    "P": [0.0, 100.0],
    "S": [0.0, 100.0],
    "Cl": [0.0, 100.0],
    "Ar": [0.0, 100.0],
    "K": [0.0, 100.0],
    "Ca": [0.0, 100.0],
    "Sc": [0.0, 100.0],
    "Ti": [0.0, 100.0],
    "V": [0.0, 100.0],
    "Cr": [0.0, 100.0],
    "Mn": [0.0, 100.0],
    "Fe": [0.0, 100.0],
    "Co": [0.0, 100.0],
    "Ni": [0.0, 100.0],
    "Cu": [0.0, 100.0],
    "Zn": [0.0, 100.0],
    "Ga": [0.0, 100.0],
    "Ge": [0.0, 100.0],
    "As": [0.0, 100.0],
    "Se": [0.0, 100.0],
    "Br": [0.0, 100.0],
    "Kr": [0.0, 100.0],
    "Rb": [0.0, 100.0],
    "Sr": [0.0, 100.0],
    "Y": [0.0, 100.0],
    "Zr": [0.0, 100.0],
    "Nb": [0.0, 100.0],
    "Mo": [0.0, 100.0],
    "Tc": [0.0, 100.0],
    "Ru": [0.0, 100.0],
    "Rh": [0.0, 100.0],
    "Pd": [0.0, 100.0],
    "Ag": [0.0, 100.0],
    "Cd": [0.0, 100.0],
    "In": [0.0, 100.0],
    "Sn": [0.0, 100.0],
    "Sb": [0.0, 100.0],
    "Te": [0.0, 100.0],
    "I": [0.0, 100.0],
    "Xe": [0.0, 100.0],
    "Cs": [0.0, 100.0],
    "Ba": [0.0, 100.0],
    "La": [0.0, 100.0],
    "Ce": [0.0, 100.0],
    "Pr": [0.0, 100.0],
    "Nd": [0.0, 100.0],
    "Pm": [0.0, 100.0],
    "Sm": [0.0, 100.0],
    "Eu": [0.0, 100.0],
    "Gd": [0.0, 100.0],
    "Tb": [0.0, 100.0],
    "Dy": [0.0, 100.0],
    "Ho": [0.0, 100.0],
    "Er": [0.0, 100.0],
    "Tm": [0.0, 100.0],
    "Yb": [0.0, 100.0],
    "Lu": [0.0, 100.0],
    "Hf": [0.0, 100.0],
    "Ta": [0.0, 100.0],
    "W": [0.0, 100.0],
    "Re": [0.0, 100.0],
    "Os": [0.0, 100.0],
    "Ir": [0.0, 100.0],
    "Pt": [0.0, 100.0],
    "Au": [0.0, 100.0],
    "Hg": [0.0, 100.0],
    "Tl": [0.0, 100.0],
    "Pb": [0.0, 100.0],
    "Bi": [0.0, 100.0],
    "Po": [0.0, 100.0],
    "At": [0.0, 100.0],
    "Rn": [0.0, 100.0],
    "Fr": [0.0, 100.0],
    "Ra": [0.0, 100.0],
    "Ac": [0.0, 100.0],
    "Th": [0.0, 100.0],
    "Pa": [0.0, 100.0],
    "U": [0.0, 100.0],
    "Np": [0.0, 100.0],
    "Pu": [0.0, 100.0],
    "Am": [0.0, 100.0],
    "Cm": [0.0, 100.0],
    "Bk": [0.0, 100.0],
    "Cf": [0.0, 100.0],
    "Es": [0.0, 100.0],
    "Fm": [0.0, 100.0],
    "Md": [0.0, 100.0],
    "No": [0.0, 100.0],
    "Lr": [0.0, 100.0],
    "Rf": [0.0, 100.0],
    "Db": [0.0, 100.0],
    "Sg": [0.0, 100.0],
    "Bh": [0.0, 100.0],
    "Hs": [0.0, 100.0],
    "Mt": [0.0, 100.0],
    "Ds": [0.0, 100.0],
    "Rg": [0.0, 100.0],
    "Cn": [0.0, 100.0],
    "Nh": [0.0, 100.0],
    "Fl": [0.0, 100.0],
    "Mc": [0.0, 100.0],
    "Lv": [0.0, 100.0],
    "Ts": [0.0, 100.0],
    "Og": [0.0, 100.0]
  }
}

File: core/rulebook/etch_concentration_rules_v3.json
{
  "version": 1,
  "units": ["wt_pct", "mol_l"],
  "defaults": {
    "wt_pct": 2.0
  },
  "reagents": {
    "nital_2": {
      "solute": "HNO3",
      "wt_pct_range": [0.5, 10.0],
      "wt_pct_nominal": 2.0,
      "molar_mass_g_mol": 63.01,
      "density_g_ml": 1.0
    },
    "picral": {
      "solute": "PicricAcid",
      "wt_pct_range": [1.0, 6.0],
      "wt_pct_nominal": 4.0,
      "molar_mass_g_mol": 229.1,
      "density_g_ml": 1.0
    },
    "keller": {
      "solute": "HF_mix",
      "wt_pct_range": [0.5, 8.0],
      "wt_pct_nominal": 2.5,
      "molar_mass_g_mol": 20.01,
      "density_g_ml": 1.0
    },
    "fry": {
      "solute": "CuCl2_mix",
      "wt_pct_range": [2.0, 15.0],
      "wt_pct_nominal": 6.0,
      "molar_mass_g_mol": 134.45,
      "density_g_ml": 1.0
    },
    "custom": {
      "solute": "Custom",
      "wt_pct_range": [0.1, 30.0],
      "wt_pct_nominal": 3.0,
      "molar_mass_g_mol": 100.0,
      "density_g_ml": 1.0
    }
  }
}

File: core/rulebook/explicit_phase_rules_v3.json
{
  "known_systems": [
    "fe-c",
    "fe-si",
    "al-si",
    "cu-zn",
    "al-cu-mg"
  ],
  "inference_markers": {
    "fe-c": ["Fe", "C"],
    "fe-si": ["Fe", "Si"],
    "al-si": ["Al", "Si"],
    "cu-zn": ["Cu", "Zn"],
    "al-cu-mg": ["Al", "Cu", "Mg"]
  },
  "fallback": {
    "matrix_element_priority": ["Fe", "Al", "Cu", "Ni", "Ti", "Mg"],
    "alloying_index_scale": 35.0,
    "default_phases": {
      "MATRIX": 0.72,
      "SECONDARY": 0.18,
      "PRECIPITATES": 0.1
    }
  },
  "fe_c": {
    "eutectoid_c": 0.77,
    "ferrite_solubility_c": 0.02,
    "cementite_c": 6.67,
    "max_c_hypereutectoid": 2.14
  },
  "al_si": {
    "eutectic_si": 12.6
  },
  "cu_zn": {
    "alpha_max_zn": 35.0,
    "alpha_beta_max_zn": 46.0,
    "beta_max_zn": 50.0
  },
  "al_cu_mg": {
    "precip_scale": 8.0
  },
  "manual_override": {
    "min_weight": 0.0,
    "max_weight": 1.0
  }
}

File: core/rulebook/fe_c_stage_rules_v3.json
{
  "version": 2,
  "defaults": {
    "austenitize_min_c": 780.0,
    "temper_low_max_c": 260.0,
    "temper_medium_max_c": 460.0,
    "temper_high_max_c": 680.0,
    "temper_hold_min_s": 120.0
  },
  "stages": {
    "martensite_tetragonal": {
      "c_min_wt": 0.6,
      "cooling_rate_min_c_per_s": 22.0,
      "severity_min": 0.72
    },
    "martensite_cubic": {
      "c_max_wt": 0.6,
      "cooling_rate_min_c_per_s": 20.0,
      "severity_min": 0.56
    },
    "troostite_quench": {
      "severity_min": 0.42,
      "severity_max": 0.76,
      "cooling_rate_min_c_per_s": 9.0,
      "cooling_rate_max_c_per_s": 30.0
    },
    "sorbite_quench": {
      "severity_min": 0.22,
      "severity_max": 0.58,
      "cooling_rate_min_c_per_s": 4.0,
      "cooling_rate_max_c_per_s": 18.0
    }
  }
}

File: core/rulebook/fe_c_tempering_fraction_tables_v3.json
{
  "profile_id": "fe_c_tempering_tables_v1",
  "calibration_source": "user_tables_2026_03_04",
  "range_c_wt": {
    "min": 0.05,
    "max": 0.8,
    "soft_extrapolation_margin": 0.05
  },
  "phase_key_map": {
    "martensite": "MARTENSITE",
    "tempered_martensite_low": "MARTENSITE",
    "troostite_temper": "TROOSTITE",
    "sorbite_temper": "SORBITE",
    "retained_austenite": "AUSTENITE",
    "cementite_excess": "CEMENTITE"
  },
  "tables": {
    "quench_water_20": [
      { "c_wt": 0.05, "martensite": 100.0, "retained_austenite": 0.0, "cementite_excess": 0.0 },
      { "c_wt": 0.1, "martensite": 100.0, "retained_austenite": 0.0, "cementite_excess": 0.0 },
      { "c_wt": 0.15, "martensite": 100.0, "retained_austenite": 0.0, "cementite_excess": 0.0 },
      { "c_wt": 0.2, "martensite": 100.0, "retained_austenite": 0.0, "cementite_excess": 0.0 },
      { "c_wt": 0.25, "martensite": 98.7, "retained_austenite": 1.3, "cementite_excess": 0.0 },
      { "c_wt": 0.3, "martensite": 97.5, "retained_austenite": 2.5, "cementite_excess": 0.0 },
      { "c_wt": 0.35, "martensite": 96.2, "retained_austenite": 3.8, "cementite_excess": 0.0 },
      { "c_wt": 0.4, "martensite": 95.0, "retained_austenite": 5.0, "cementite_excess": 0.0 },
      { "c_wt": 0.45, "martensite": 93.7, "retained_austenite": 6.3, "cementite_excess": 0.0 },
      { "c_wt": 0.5, "martensite": 92.5, "retained_austenite": 7.5, "cementite_excess": 0.0 },
      { "c_wt": 0.55, "martensite": 91.2, "retained_austenite": 8.8, "cementite_excess": 0.0 },
      { "c_wt": 0.6, "martensite": 90.0, "retained_austenite": 10.0, "cementite_excess": 0.0 },
      { "c_wt": 0.65, "martensite": 88.7, "retained_austenite": 11.3, "cementite_excess": 0.0 },
      { "c_wt": 0.7, "martensite": 87.5, "retained_austenite": 12.5, "cementite_excess": 0.0 },
      { "c_wt": 0.75, "martensite": 86.2, "retained_austenite": 13.8, "cementite_excess": 0.0 },
      { "c_wt": 0.8, "martensite": 84.0, "retained_austenite": 15.0, "cementite_excess": 1.0 }
    ],
    "temper_low_150_250": [
      { "c_wt": 0.05, "tempered_martensite_low": 100.0, "retained_austenite": 0.0, "cementite_excess": 0.0 },
      { "c_wt": 0.1, "tempered_martensite_low": 100.0, "retained_austenite": 0.0, "cementite_excess": 0.0 },
      { "c_wt": 0.15, "tempered_martensite_low": 100.0, "retained_austenite": 0.0, "cementite_excess": 0.0 },
      { "c_wt": 0.2, "tempered_martensite_low": 100.0, "retained_austenite": 0.0, "cementite_excess": 0.0 },
      { "c_wt": 0.25, "tempered_martensite_low": 98.7, "retained_austenite": 1.3, "cementite_excess": 0.0 },
      { "c_wt": 0.3, "tempered_martensite_low": 97.5, "retained_austenite": 2.5, "cementite_excess": 0.0 },
      { "c_wt": 0.35, "tempered_martensite_low": 96.2, "retained_austenite": 3.8, "cementite_excess": 0.0 },
      { "c_wt": 0.4, "tempered_martensite_low": 95.0, "retained_austenite": 5.0, "cementite_excess": 0.0 },
      { "c_wt": 0.45, "tempered_martensite_low": 93.7, "retained_austenite": 6.3, "cementite_excess": 0.0 },
      { "c_wt": 0.5, "tempered_martensite_low": 92.5, "retained_austenite": 7.5, "cementite_excess": 0.0 },
      { "c_wt": 0.55, "tempered_martensite_low": 91.2, "retained_austenite": 8.8, "cementite_excess": 0.0 },
      { "c_wt": 0.6, "tempered_martensite_low": 90.0, "retained_austenite": 10.0, "cementite_excess": 0.0 },
      { "c_wt": 0.65, "tempered_martensite_low": 88.7, "retained_austenite": 11.3, "cementite_excess": 0.0 },
      { "c_wt": 0.7, "tempered_martensite_low": 87.5, "retained_austenite": 12.5, "cementite_excess": 0.0 },
      { "c_wt": 0.75, "tempered_martensite_low": 86.2, "retained_austenite": 13.8, "cementite_excess": 0.0 },
      { "c_wt": 0.8, "tempered_martensite_low": 84.0, "retained_austenite": 15.0, "cementite_excess": 1.0 }
    ],
    "temper_medium_250_450": [
      { "c_wt": 0.05, "troostite_temper": 100.0, "retained_austenite": 0.0, "cementite_excess": 0.0 },
      { "c_wt": 0.1, "troostite_temper": 100.0, "retained_austenite": 0.0, "cementite_excess": 0.0 },
      { "c_wt": 0.15, "troostite_temper": 100.0, "retained_austenite": 0.0, "cementite_excess": 0.0 },
      { "c_wt": 0.2, "troostite_temper": 100.0, "retained_austenite": 0.0, "cementite_excess": 0.0 },
      { "c_wt": 0.25, "troostite_temper": 99.6, "retained_austenite": 0.4, "cementite_excess": 0.0 },
      { "c_wt": 0.3, "troostite_temper": 99.3, "retained_austenite": 0.8, "cementite_excess": 0.0 },
      { "c_wt": 0.35, "troostite_temper": 98.9, "retained_austenite": 1.1, "cementite_excess": 0.0 },
      { "c_wt": 0.4, "troostite_temper": 98.5, "retained_austenite": 1.5, "cementite_excess": 0.0 },
      { "c_wt": 0.45, "troostite_temper": 98.1, "retained_austenite": 1.9, "cementite_excess": 0.0 },
      { "c_wt": 0.5, "troostite_temper": 97.8, "retained_austenite": 2.3, "cementite_excess": 0.0 },
      { "c_wt": 0.55, "troostite_temper": 97.4, "retained_austenite": 2.6, "cementite_excess": 0.0 },
      { "c_wt": 0.6, "troostite_temper": 97.0, "retained_austenite": 3.0, "cementite_excess": 0.0 },
      { "c_wt": 0.65, "troostite_temper": 96.6, "retained_austenite": 3.4, "cementite_excess": 0.0 },
      { "c_wt": 0.7, "troostite_temper": 96.3, "retained_austenite": 3.7, "cementite_excess": 0.0 },
      { "c_wt": 0.75, "troostite_temper": 95.9, "retained_austenite": 4.1, "cementite_excess": 0.0 },
      { "c_wt": 0.8, "troostite_temper": 94.5, "retained_austenite": 4.5, "cementite_excess": 1.0 }
    ],
    "temper_high_450_650": [
      { "c_wt": 0.05, "sorbite_temper": 100.0, "cementite_excess": 0.0 },
      { "c_wt": 0.1, "sorbite_temper": 100.0, "cementite_excess": 0.0 },
      { "c_wt": 0.15, "sorbite_temper": 100.0, "cementite_excess": 0.0 },
      { "c_wt": 0.2, "sorbite_temper": 100.0, "cementite_excess": 0.0 },
      { "c_wt": 0.25, "sorbite_temper": 100.0, "cementite_excess": 0.0 },
      { "c_wt": 0.3, "sorbite_temper": 100.0, "cementite_excess": 0.0 },
      { "c_wt": 0.35, "sorbite_temper": 100.0, "cementite_excess": 0.0 },
      { "c_wt": 0.4, "sorbite_temper": 100.0, "cementite_excess": 0.0 },
      { "c_wt": 0.45, "sorbite_temper": 100.0, "cementite_excess": 0.0 },
      { "c_wt": 0.5, "sorbite_temper": 100.0, "cementite_excess": 0.0 },
      { "c_wt": 0.55, "sorbite_temper": 100.0, "cementite_excess": 0.0 },
      { "c_wt": 0.6, "sorbite_temper": 100.0, "cementite_excess": 0.0 },
      { "c_wt": 0.65, "sorbite_temper": 100.0, "cementite_excess": 0.0 },
      { "c_wt": 0.7, "sorbite_temper": 100.0, "cementite_excess": 0.0 },
      { "c_wt": 0.75, "sorbite_temper": 100.0, "cementite_excess": 0.0 },
      { "c_wt": 0.8, "sorbite_temper": 99.0, "cementite_excess": 1.0 }
    ]
  },
  "medium_corrections": {
    "water_20": {},
    "water_100": {
      "quench_water_20": { "martensite": -4.0, "retained_austenite": 4.0 },
      "temper_low_150_250": { "tempered_martensite_low": -3.0, "retained_austenite": 3.0 },
      "temper_medium_250_450": { "troostite_temper": -1.5, "retained_austenite": 1.5 },
      "temper_high_450_650": { "sorbite_temper": -0.8, "cementite_excess": 0.8 }
    },
    "brine_20_30": {
      "quench_water_20": { "martensite": 2.5, "retained_austenite": -2.5 },
      "temper_low_150_250": { "tempered_martensite_low": 2.0, "retained_austenite": -2.0 },
      "temper_medium_250_450": { "troostite_temper": 1.0, "retained_austenite": -1.0 },
      "temper_high_450_650": { "sorbite_temper": 0.4, "cementite_excess": -0.4 }
    },
    "oil_20_80": {
      "quench_water_20": { "martensite": -8.0, "retained_austenite": 8.0 },
      "temper_low_150_250": { "tempered_martensite_low": -6.5, "retained_austenite": 6.5 },
      "temper_medium_250_450": { "troostite_temper": -3.0, "retained_austenite": 3.0 },
      "temper_high_450_650": { "sorbite_temper": -1.2, "cementite_excess": 1.2 }
    },
    "polymer": {
      "quench_water_20": { "martensite": -5.0, "retained_austenite": 5.0 },
      "temper_low_150_250": { "tempered_martensite_low": -4.0, "retained_austenite": 4.0 },
      "temper_medium_250_450": { "troostite_temper": -2.0, "retained_austenite": 2.0 },
      "temper_high_450_650": { "sorbite_temper": -1.0, "cementite_excess": 1.0 }
    }
  }
}

File: core/rulebook/kinetics_rules.json
{
  "defaults": {
    "k0": 0.02,
    "n": 1.6,
    "q_j_mol": 85000.0,
    "r0_nm": 2.0,
    "k_lsw_nm3_s": 0.005,
    "precip_scale": 0.18
  },
  "systems": {
    "fe-c": {
      "k0": 0.015,
      "n": 1.5,
      "q_j_mol": 92000.0,
      "r0_nm": 3.0,
      "k_lsw_nm3_s": 0.004,
      "precip_scale": 0.12
    },
    "fe-si": {
      "k0": 0.012,
      "n": 1.4,
      "q_j_mol": 98000.0,
      "r0_nm": 2.8,
      "k_lsw_nm3_s": 0.0035,
      "precip_scale": 0.09
    },
    "al-si": {
      "k0": 0.028,
      "n": 1.8,
      "q_j_mol": 68000.0,
      "r0_nm": 1.8,
      "k_lsw_nm3_s": 0.007,
      "precip_scale": 0.16
    },
    "cu-zn": {
      "k0": 0.018,
      "n": 1.55,
      "q_j_mol": 76000.0,
      "r0_nm": 2.2,
      "k_lsw_nm3_s": 0.0045,
      "precip_scale": 0.11
    },
    "al-cu-mg": {
      "k0": 0.035,
      "n": 1.9,
      "q_j_mol": 62000.0,
      "r0_nm": 1.5,
      "k_lsw_nm3_s": 0.009,
      "precip_scale": 0.22
    }
  }
}

File: core/rulebook/phase_texture_map.json
{
  "defaults": {
    "LIQUID*": "liquid",
    "*MART*": "martensite",
    "*CARB*": "carbide",
    "*PEARL*": "pearlite",
    "*EUT*": "eutectic",
    "*THETA*": "precipitate",
    "*": "grains"
  },
  "systems": {
    "fe-c": {
      "LIQUID*": "liquid",
      "BCC*": "grains",
      "FCC*": "grains",
      "GRAPHITE": "carbide",
      "CEMENTITE*": "carbide"
    },
    "fe-si": {
      "LIQUID*": "liquid",
      "BCC*": "grains",
      "FESI*": "intermetallic"
    },
    "al-si": {
      "LIQUID*": "liquid",
      "FCC_A1": "grains",
      "SI*": "eutectic"
    },
    "cu-zn": {
      "LIQUID*": "liquid",
      "FCC_A1": "grains",
      "BCC*": "grains"
    },
    "al-cu-mg": {
      "LIQUID*": "liquid",
      "FCC_A1": "grains",
      "ALCU*": "precipitate",
      "THETA*": "precipitate",
      "QPHASE": "precipitate",
      "SPHASE": "precipitate"
    }
  }
}

File: core/rulebook/processing_rules.json
{
  "global": {
    "temperature_c": [-273.15, 2500.0],
    "deformation_pct": [0.0, 95.0],
    "aging_hours": [0.0, 500.0],
    "aging_temperature_c": [0.0, 600.0],
    "pressure_mpa": [0.0, 5000.0]
  },
  "systems": {
    "fe-c": {
      "temperature_c": [20.0, 1700.0],
      "cooling_modes": ["equilibrium", "slow_cool", "normalized", "quenched", "tempered"],
      "checks": [
        {
          "name": "tempering_window",
          "if": {"cooling_mode": "tempered"},
          "require": {"temperature_c": [120.0, 700.0]}
        }
      ]
    },
    "fe-si": {
      "temperature_c": [20.0, 1700.0],
      "cooling_modes": ["equilibrium", "slow_cool", "cold_worked", "normalized"]
    },
    "al-si": {
      "temperature_c": [20.0, 900.0],
      "cooling_modes": ["equilibrium", "slow_cool", "quenched", "aged"]
    },
    "cu-zn": {
      "temperature_c": [20.0, 1100.0],
      "cooling_modes": ["equilibrium", "slow_cool", "cold_worked"]
    },
    "al-cu-mg": {
      "temperature_c": [20.0, 620.0],
      "cooling_modes": ["solutionized", "quenched", "natural_aged", "aged", "overaged"],
      "checks": [
        {
          "name": "aging_mode_requires_hours",
          "if": {"cooling_mode_in": ["aged", "overaged", "natural_aged"]},
          "require": {"aging_hours": [0.2, 500.0]}
        }
      ]
    },
    "custom-multicomponent": {
      "temperature_c": [20.0, 2000.0],
      "cooling_modes": ["equilibrium", "slow_cool", "quenched", "tempered", "aged", "cold_worked", "normalized"]
    }
  }
}

File: core/rulebook/properties_rules.json
{
  "defaults": {
    "hv_base": 120.0,
    "uts_base_mpa": 420.0,
    "ductility_base": "medium"
  },
  "systems": {
    "fe-c": {
      "hv_base": 170.0,
      "uts_base_mpa": 620.0,
      "hv_coeff": {
        "dislocation_proxy": 75.0,
        "precipitation_level": 45.0,
        "grain_size_factor": -22.0,
        "residual_stress": 15.0
      },
      "stage_adjust": {
        "martensite": {"hv": 480.0, "uts": 1480.0, "ductility": "low"},
        "tempered_low": {"hv": 380.0, "uts": 1280.0, "ductility": "low"},
        "tempered_medium": {"hv": 280.0, "uts": 980.0, "ductility": "medium-low"},
        "tempered_high": {"hv": 180.0, "uts": 680.0, "ductility": "medium"},
        "bainite_upper": {"hv": 280.0, "uts": 980.0, "ductility": "medium"},
        "bainite_lower": {"hv": 380.0, "uts": 1280.0, "ductility": "medium-low"},
        "pearlite_coarse": {"hv": 180.0, "uts": 780.0, "ductility": "medium"},
        "pearlite_fine": {"hv": 240.0, "uts": 920.0, "ductility": "medium"},
        "ferrite": {"hv": -50.0, "uts": -120.0, "ductility": "high"},
        "cementite_network": {"hv": 120.0, "uts": -50.0, "ductility": "low"}
      },
      "carbon_strength_contribution": {
        "description": "Дополнительный вклад %C в прочность (нормализованное состояние)",
        "per_carbon_pct": {"hv": 280.0, "uts_mpa": 950.0}
      }
    },
    "al-cu-mg": {
      "hv_base": 110.0,
      "uts_base_mpa": 380.0,
      "hv_coeff": {
        "dislocation_proxy": 30.0,
        "precipitation_level": 80.0,
        "grain_size_factor": -18.0,
        "residual_stress": 5.0
      },
      "stage_adjust": {
        "solutionized": {"hv": -20.0, "uts": -40.0, "ductility": "high"},
        "quenched": {"hv": -10.0, "uts": -20.0, "ductility": "high"},
        "artificial_aged": {"hv": 45.0, "uts": 90.0, "ductility": "medium"},
        "natural_aged": {"hv": 25.0, "uts": 50.0, "ductility": "medium-high"},
        "overaged": {"hv": -12.0, "uts": -25.0, "ductility": "medium-high"}
      }
    },
    "al-si": {
      "hv_base": 95.0,
      "uts_base_mpa": 300.0,
      "hv_coeff": {
        "dislocation_proxy": 28.0,
        "precipitation_level": 22.0,
        "grain_size_factor": -12.0,
        "porosity_factor": -35.0
      },
      "stage_adjust": {
        "eutectic": {"hv": 12.0, "uts": 22.0, "ductility": "medium-low"},
        "aged": {"hv": 25.0, "uts": 45.0, "ductility": "medium"}
      }
    },
    "cu-zn": {
      "hv_base": 105.0,
      "uts_base_mpa": 360.0,
      "hv_coeff": {
        "dislocation_proxy": 40.0,
        "texture_strength": 22.0,
        "grain_size_factor": -15.0
      },
      "stage_adjust": {
        "cold_worked": {"hv": 50.0, "uts": 95.0, "ductility": "low"},
        "alpha": {"hv": -8.0, "uts": -15.0, "ductility": "medium-high"}
      }
    },
    "fe-si": {
      "hv_base": 135.0,
      "uts_base_mpa": 470.0,
      "hv_coeff": {
        "dislocation_proxy": 35.0,
        "texture_strength": 20.0,
        "grain_size_factor": -12.0
      },
      "stage_adjust": {
        "cold_worked_ferrite": {"hv": 35.0, "uts": 70.0, "ductility": "low"},
        "recrystallized_ferrite": {"hv": -18.0, "uts": -35.0, "ductility": "high"}
      }
    },
    "custom-multicomponent": {
      "hv_base": 120.0,
      "uts_base_mpa": 420.0,
      "hv_coeff": {
        "dislocation_proxy": 35.0,
        "precipitation_level": 25.0,
        "grain_size_factor": -14.0
      },
      "stage_adjust": {}
    }
  },
  "ductility_thresholds_hv": [
    {"max_hv": 95.0, "label": "high"},
    {"max_hv": 150.0, "label": "medium-high"},
    {"max_hv": 220.0, "label": "medium"},
    {"max_hv": 300.0, "label": "medium-low"},
    {"max_hv": 1000.0, "label": "low"}
  ]
}

File: core/rulebook/quench_media_rules_v3.json
{
  "media": {
    "water_20": {
      "label_ru": "Вода 20°C",
      "severity_base": 1.0,
      "cooling_rate_ref_c_per_s": 340.0,
      "cooling_rate_800_400_min": 200.0,
      "cooling_rate_800_400_max": 500.0,
      "hardness_hrc_as_quenched_min": 62.0,
      "hardness_hrc_as_quenched_max": 65.0,
      "stress_mpa_min": 800.0,
      "stress_mpa_max": 1200.0,
      "harden_depth_mm_min": 15.0,
      "harden_depth_mm_max": 25.0,
      "retained_austenite_pct_min": 5.0,
      "retained_austenite_pct_max": 30.0,
      "temper_shift_c_low": 0.0,
      "temper_shift_c_medium": 0.0,
      "temper_shift_c_high": 0.0,
      "low_temper_required": true,
      "defect_risk": "высокий (трещины/коробление)",
      "recommended_temper_hold_s": 3600.0,
      "typical_bath_temperature_c": 20.0
    },
    "water_100": {
      "label_ru": "Вода 100°C",
      "severity_base": 0.74,
      "cooling_rate_ref_c_per_s": 205.0,
      "cooling_rate_800_400_min": 100.0,
      "cooling_rate_800_400_max": 300.0,
      "hardness_hrc_as_quenched_min": 55.0,
      "hardness_hrc_as_quenched_max": 62.0,
      "stress_mpa_min": 400.0,
      "stress_mpa_max": 800.0,
      "harden_depth_mm_min": 20.0,
      "harden_depth_mm_max": 30.0,
      "retained_austenite_pct_min": 20.0,
      "retained_austenite_pct_max": 40.0,
      "temper_shift_c_low": 30.0,
      "temper_shift_c_medium": 30.0,
      "temper_shift_c_high": 30.0,
      "low_temper_required": false,
      "defect_risk": "средний (неполный мартенсит в центре)",
      "recommended_temper_hold_s": 3000.0,
      "typical_bath_temperature_c": 100.0
    },
    "brine_20_30": {
      "label_ru": "Солёная вода 20-30°C",
      "severity_base": 1.18,
      "cooling_rate_ref_c_per_s": 500.0,
      "cooling_rate_800_400_min": 300.0,
      "cooling_rate_800_400_max": 700.0,
      "hardness_hrc_as_quenched_min": 63.0,
      "hardness_hrc_as_quenched_max": 66.0,
      "stress_mpa_min": 1000.0,
      "stress_mpa_max": 1400.0,
      "harden_depth_mm_min": 30.0,
      "harden_depth_mm_max": 40.0,
      "retained_austenite_pct_min": 4.0,
      "retained_austenite_pct_max": 22.0,
      "temper_shift_c_low": 0.0,
      "temper_shift_c_medium": 0.0,
      "temper_shift_c_high": 0.0,
      "low_temper_required": true,
      "defect_risk": "очень высокий (напряжения, коррозия)",
      "recommended_temper_hold_s": 4200.0,
      "typical_bath_temperature_c": 25.0
    },
    "oil_20_80": {
      "label_ru": "Масло 20-80°C",
      "severity_base": 0.42,
      "cooling_rate_ref_c_per_s": 62.0,
      "cooling_rate_800_400_min": 20.0,
      "cooling_rate_800_400_max": 100.0,
      "hardness_hrc_as_quenched_min": 50.0,
      "hardness_hrc_as_quenched_max": 58.0,
      "stress_mpa_min": 300.0,
      "stress_mpa_max": 600.0,
      "harden_depth_mm_min": 50.0,
      "harden_depth_mm_max": 100.0,
      "retained_austenite_pct_min": 30.0,
      "retained_austenite_pct_max": 50.0,
      "temper_shift_c_low": 70.0,
      "temper_shift_c_medium": 70.0,
      "temper_shift_c_high": 70.0,
      "low_temper_required": false,
      "defect_risk": "низкий",
      "recommended_temper_hold_s": 2700.0,
      "typical_bath_temperature_c": 60.0
    },
    "polymer": {
      "label_ru": "Полимерный раствор",
      "severity_base": 0.55,
      "cooling_rate_ref_c_per_s": 90.0,
      "cooling_rate_800_400_min": 30.0,
      "cooling_rate_800_400_max": 140.0,
      "hardness_hrc_as_quenched_min": 52.0,
      "hardness_hrc_as_quenched_max": 60.0,
      "stress_mpa_min": 350.0,
      "stress_mpa_max": 750.0,
      "harden_depth_mm_min": 25.0,
      "harden_depth_mm_max": 60.0,
      "retained_austenite_pct_min": 18.0,
      "retained_austenite_pct_max": 36.0,
      "temper_shift_c_low": 40.0,
      "temper_shift_c_medium": 40.0,
      "temper_shift_c_high": 40.0,
      "low_temper_required": false,
      "defect_risk": "средний",
      "recommended_temper_hold_s": 3000.0,
      "typical_bath_temperature_c": 40.0
    },
    "air": {
      "label_ru": "Воздух",
      "severity_base": 0.22,
      "cooling_rate_ref_c_per_s": 12.0,
      "cooling_rate_800_400_min": 2.0,
      "cooling_rate_800_400_max": 20.0,
      "hardness_hrc_as_quenched_min": 20.0,
      "hardness_hrc_as_quenched_max": 35.0,
      "stress_mpa_min": 120.0,
      "stress_mpa_max": 350.0,
      "harden_depth_mm_min": 8.0,
      "harden_depth_mm_max": 18.0,
      "retained_austenite_pct_min": 45.0,
      "retained_austenite_pct_max": 70.0,
      "temper_shift_c_low": 90.0,
      "temper_shift_c_medium": 90.0,
      "temper_shift_c_high": 90.0,
      "low_temper_required": false,
      "defect_risk": "низкий",
      "recommended_temper_hold_s": 2400.0,
      "typical_bath_temperature_c": 25.0
    },
    "furnace": {
      "label_ru": "Печь",
      "severity_base": 0.08,
      "cooling_rate_ref_c_per_s": 3.0,
      "cooling_rate_800_400_min": 0.5,
      "cooling_rate_800_400_max": 5.0,
      "hardness_hrc_as_quenched_min": 12.0,
      "hardness_hrc_as_quenched_max": 24.0,
      "stress_mpa_min": 50.0,
      "stress_mpa_max": 180.0,
      "harden_depth_mm_min": 2.0,
      "harden_depth_mm_max": 8.0,
      "retained_austenite_pct_min": 65.0,
      "retained_austenite_pct_max": 90.0,
      "temper_shift_c_low": 120.0,
      "temper_shift_c_medium": 120.0,
      "temper_shift_c_high": 120.0,
      "low_temper_required": false,
      "defect_risk": "минимальный",
      "recommended_temper_hold_s": 2400.0,
      "typical_bath_temperature_c": 25.0
    },
    "custom": {
      "label_ru": "Пользовательская среда",
      "severity_base": 1.0,
      "cooling_rate_ref_c_per_s": 120.0,
      "cooling_rate_800_400_min": 15.0,
      "cooling_rate_800_400_max": 700.0,
      "hardness_hrc_as_quenched_min": 40.0,
      "hardness_hrc_as_quenched_max": 66.0,
      "stress_mpa_min": 200.0,
      "stress_mpa_max": 1400.0,
      "harden_depth_mm_min": 5.0,
      "harden_depth_mm_max": 120.0,
      "retained_austenite_pct_min": 5.0,
      "retained_austenite_pct_max": 65.0,
      "temper_shift_c_low": 0.0,
      "temper_shift_c_medium": 0.0,
      "temper_shift_c_high": 0.0,
      "low_temper_required": false,
      "defect_risk": "не определен (пользовательский)",
      "recommended_temper_hold_s": 3000.0,
      "typical_bath_temperature_c": 20.0
    }
  },
  "aliases": {
    "water": "water_auto",
    "water_cold": "water_20",
    "water_hot": "water_100",
    "brine": "brine_20_30",
    "salt_water": "brine_20_30",
    "oil": "oil_20_80"
  },
  "legacy_mapping": {
    "water": {
      "bath_temperature_split_c": 70.0,
      "below": "water_20",
      "above_or_equal": "water_100"
    }
  },
  "ui_order": [
    "water_20",
    "water_100",
    "brine_20_30",
    "oil_20_80",
    "polymer",
    "air",
    "furnace",
    "custom"
  ],
  "defaults": {
    "medium_code": "water_20",
    "quench_time_s": 30.0,
    "bath_temperature_c": 20.0,
    "sample_temperature_c": 840.0,
    "custom_severity_factor": 1.0
  },
  "limits": {
    "quench_time_s": [0.1, 36000.0],
    "bath_temperature_c": [-50.0, 300.0],
    "sample_temperature_c": [20.0, 1700.0],
    "custom_severity_factor": [0.05, 5.0]
  }
}

File: core/rulebook/systems_rules.json
{
  "systems": {
    "fe-c": {
      "required_any": [["Fe", "C"]],
      "ranges_wt": {
        "C": [0.0, 6.67],
        "Fe": [60.0, 100.0],
        "Si": [0.0, 4.0],
        "Mn": [0.0, 3.0],
        "Cr": [0.0, 18.0],
        "Ni": [0.0, 25.0]
      }
    },
    "fe-si": {
      "required_any": [["Fe", "Si"]],
      "ranges_wt": {
        "Si": [0.0, 6.0],
        "Fe": [70.0, 100.0],
        "C": [0.0, 1.2]
      }
    },
    "al-si": {
      "required_any": [["Al", "Si"]],
      "ranges_wt": {
        "Al": [40.0, 100.0],
        "Si": [0.0, 25.0],
        "Cu": [0.0, 8.0],
        "Mg": [0.0, 3.0],
        "Zn": [0.0, 8.0]
      }
    },
    "cu-zn": {
      "required_any": [["Cu", "Zn"]],
      "ranges_wt": {
        "Cu": [35.0, 100.0],
        "Zn": [0.0, 50.0],
        "Pb": [0.0, 4.0],
        "Sn": [0.0, 3.0]
      }
    },
    "al-cu-mg": {
      "required_any": [["Al", "Cu"], ["Al", "Mg"]],
      "ranges_wt": {
        "Al": [70.0, 100.0],
        "Cu": [0.0, 10.0],
        "Mg": [0.0, 5.0],
        "Mn": [0.0, 2.0],
        "Si": [0.0, 2.0]
      }
    },
    "custom-multicomponent": {
      "required_any": [],
      "ranges_wt": {}
    }
  },
  "system_inference": {
    "fe-c": ["Fe", "C"],
    "fe-si": ["Fe", "Si"],
    "al-si": ["Al", "Si"],
    "cu-zn": ["Cu", "Zn"],
    "al-cu-mg": ["Al", "Cu", "Mg"]
  }
}

File: core/rulebook/technology_rules.json
{
  "global_limits": {
    "temperature_c": [-273.15, 2500.0],
    "duration_min": [0.0, 100000.0],
    "deformation_pct": [0.0, 95.0],
    "aging_hours": [0.0, 500.0],
    "pressure_mpa": [0.0, 5000.0]
  },
  "operations": {
    "anneal_full": {
      "category": "heat_treat",
      "defaults": {
        "temperature_c": 850.0,
        "duration_min": 120.0,
        "cooling_mode": "slow_cool"
      },
      "effects": {
        "grain_size_factor": 0.08,
        "elongation_factor": -0.15,
        "texture_strength": -0.12,
        "dislocation_proxy": -0.28,
        "precipitation_level": -0.06,
        "segregation_level": -0.05,
        "residual_stress": -0.30,
        "porosity_factor": 0.0
      }
    },
    "anneal_recrystallization": {
      "category": "heat_treat",
      "defaults": {
        "temperature_c": 680.0,
        "duration_min": 60.0,
        "cooling_mode": "equilibrium"
      },
      "effects": {
        "grain_size_factor": -0.08,
        "elongation_factor": -0.25,
        "texture_strength": -0.18,
        "dislocation_proxy": -0.35,
        "precipitation_level": -0.03,
        "segregation_level": -0.02,
        "residual_stress": -0.34,
        "porosity_factor": 0.0
      }
    },
    "normalize": {
      "category": "heat_treat",
      "defaults": {
        "temperature_c": 880.0,
        "duration_min": 45.0,
        "cooling_mode": "normalized"
      },
      "effects": {
        "grain_size_factor": -0.03,
        "elongation_factor": -0.14,
        "texture_strength": -0.08,
        "dislocation_proxy": -0.14,
        "precipitation_level": 0.02,
        "segregation_level": -0.03,
        "residual_stress": -0.18,
        "porosity_factor": 0.0
      }
    },
    "quench_water": {
      "category": "heat_treat",
      "defaults": {
        "temperature_c": 860.0,
        "duration_min": 30.0,
        "cooling_mode": "quenched"
      },
      "effects": {
        "grain_size_factor": -0.01,
        "elongation_factor": 0.04,
        "texture_strength": 0.08,
        "dislocation_proxy": 0.32,
        "precipitation_level": -0.12,
        "segregation_level": 0.02,
        "residual_stress": 0.40,
        "porosity_factor": 0.0
      }
    },
    "quench_oil": {
      "category": "heat_treat",
      "defaults": {
        "temperature_c": 840.0,
        "duration_min": 30.0,
        "cooling_mode": "quenched"
      },
      "effects": {
        "grain_size_factor": 0.0,
        "elongation_factor": 0.03,
        "texture_strength": 0.05,
        "dislocation_proxy": 0.24,
        "precipitation_level": -0.10,
        "segregation_level": 0.01,
        "residual_stress": 0.30,
        "porosity_factor": 0.0
      }
    },
    "temper_low": {
      "category": "heat_treat",
      "defaults": {
        "temperature_c": 200.0,
        "duration_min": 90.0,
        "cooling_mode": "tempered"
      },
      "effects": {
        "grain_size_factor": 0.01,
        "elongation_factor": -0.01,
        "texture_strength": -0.02,
        "dislocation_proxy": -0.08,
        "precipitation_level": 0.06,
        "segregation_level": 0.0,
        "residual_stress": -0.10,
        "porosity_factor": 0.0
      }
    },
    "temper_medium": {
      "category": "heat_treat",
      "defaults": {
        "temperature_c": 400.0,
        "duration_min": 90.0,
        "cooling_mode": "tempered"
      },
      "effects": {
        "grain_size_factor": 0.03,
        "elongation_factor": -0.05,
        "texture_strength": -0.04,
        "dislocation_proxy": -0.18,
        "precipitation_level": 0.10,
        "segregation_level": 0.0,
        "residual_stress": -0.18,
        "porosity_factor": 0.0
      }
    },
    "temper_high": {
      "category": "heat_treat",
      "defaults": {
        "temperature_c": 600.0,
        "duration_min": 120.0,
        "cooling_mode": "tempered"
      },
      "effects": {
        "grain_size_factor": 0.08,
        "elongation_factor": -0.09,
        "texture_strength": -0.06,
        "dislocation_proxy": -0.26,
        "precipitation_level": 0.12,
        "segregation_level": 0.0,
        "residual_stress": -0.24,
        "porosity_factor": 0.0
      }
    },
    "solution_treat": {
      "category": "heat_treat",
      "defaults": {
        "temperature_c": 505.0,
        "duration_min": 60.0,
        "cooling_mode": "solutionized"
      },
      "effects": {
        "grain_size_factor": 0.02,
        "elongation_factor": 0.0,
        "texture_strength": -0.03,
        "dislocation_proxy": -0.05,
        "precipitation_level": -0.25,
        "segregation_level": -0.08,
        "residual_stress": 0.02,
        "porosity_factor": 0.0
      }
    },
    "age_natural": {
      "category": "aging",
      "defaults": {
        "temperature_c": 25.0,
        "duration_min": 1440.0,
        "cooling_mode": "natural_aged",
        "aging_hours": 24.0,
        "aging_temperature_c": 25.0
      },
      "effects": {
        "grain_size_factor": 0.0,
        "elongation_factor": -0.02,
        "texture_strength": 0.0,
        "dislocation_proxy": -0.03,
        "precipitation_level": 0.14,
        "segregation_level": 0.0,
        "residual_stress": -0.04,
        "porosity_factor": 0.0
      }
    },
    "age_artificial": {
      "category": "aging",
      "defaults": {
        "temperature_c": 185.0,
        "duration_min": 480.0,
        "cooling_mode": "aged",
        "aging_hours": 8.0,
        "aging_temperature_c": 185.0
      },
      "effects": {
        "grain_size_factor": 0.01,
        "elongation_factor": -0.04,
        "texture_strength": 0.01,
        "dislocation_proxy": -0.06,
        "precipitation_level": 0.24,
        "segregation_level": -0.02,
        "residual_stress": -0.05,
        "porosity_factor": 0.0
      }
    },
    "overage": {
      "category": "aging",
      "defaults": {
        "temperature_c": 240.0,
        "duration_min": 900.0,
        "cooling_mode": "overaged",
        "aging_hours": 20.0,
        "aging_temperature_c": 240.0
      },
      "effects": {
        "grain_size_factor": 0.05,
        "elongation_factor": -0.08,
        "texture_strength": -0.02,
        "dislocation_proxy": -0.09,
        "precipitation_level": 0.32,
        "segregation_level": 0.01,
        "residual_stress": -0.08,
        "porosity_factor": 0.0
      }
    },
    "cold_roll": {
      "category": "deformation",
      "defaults": {
        "temperature_c": 30.0,
        "duration_min": 5.0,
        "cooling_mode": "cold_worked",
        "deformation_pct": 25.0
      },
      "effects": {
        "grain_size_factor": -0.05,
        "elongation_factor": 0.30,
        "texture_strength": 0.24,
        "dislocation_proxy": 0.30,
        "precipitation_level": 0.0,
        "segregation_level": 0.0,
        "residual_stress": 0.18,
        "porosity_factor": 0.0
      }
    },
    "hot_roll": {
      "category": "deformation",
      "defaults": {
        "temperature_c": 780.0,
        "duration_min": 5.0,
        "cooling_mode": "equilibrium",
        "deformation_pct": 20.0
      },
      "effects": {
        "grain_size_factor": -0.03,
        "elongation_factor": 0.14,
        "texture_strength": 0.10,
        "dislocation_proxy": 0.08,
        "precipitation_level": 0.0,
        "segregation_level": -0.01,
        "residual_stress": 0.06,
        "porosity_factor": 0.0
      }
    },
    "forging": {
      "category": "deformation",
      "defaults": {
        "temperature_c": 900.0,
        "duration_min": 10.0,
        "cooling_mode": "equilibrium",
        "deformation_pct": 35.0
      },
      "effects": {
        "grain_size_factor": -0.04,
        "elongation_factor": 0.12,
        "texture_strength": 0.08,
        "dislocation_proxy": 0.12,
        "precipitation_level": 0.0,
        "segregation_level": -0.02,
        "residual_stress": 0.05,
        "porosity_factor": -0.02
      }
    },
    "drawing": {
      "category": "deformation",
      "defaults": {
        "temperature_c": 25.0,
        "duration_min": 8.0,
        "cooling_mode": "cold_worked",
        "deformation_pct": 30.0
      },
      "effects": {
        "grain_size_factor": -0.06,
        "elongation_factor": 0.36,
        "texture_strength": 0.28,
        "dislocation_proxy": 0.34,
        "precipitation_level": 0.0,
        "segregation_level": 0.0,
        "residual_stress": 0.22,
        "porosity_factor": 0.0
      }
    },
    "cast_slow": {
      "category": "casting",
      "defaults": {
        "temperature_c": 1450.0,
        "duration_min": 20.0,
        "cooling_mode": "slow_cool"
      },
      "effects": {
        "grain_size_factor": 0.16,
        "elongation_factor": -0.08,
        "texture_strength": -0.04,
        "dislocation_proxy": -0.08,
        "precipitation_level": 0.0,
        "segregation_level": 0.15,
        "residual_stress": 0.10,
        "porosity_factor": 0.08
      }
    },
    "cast_fast": {
      "category": "casting",
      "defaults": {
        "temperature_c": 1450.0,
        "duration_min": 12.0,
        "cooling_mode": "quenched"
      },
      "effects": {
        "grain_size_factor": -0.08,
        "elongation_factor": -0.05,
        "texture_strength": 0.06,
        "dislocation_proxy": 0.04,
        "precipitation_level": 0.0,
        "segregation_level": 0.07,
        "residual_stress": 0.16,
        "porosity_factor": 0.05
      }
    },
    "directional_solidification": {
      "category": "casting",
      "defaults": {
        "temperature_c": 1420.0,
        "duration_min": 25.0,
        "cooling_mode": "slow_cool"
      },
      "effects": {
        "grain_size_factor": 0.06,
        "elongation_factor": 0.22,
        "texture_strength": 0.24,
        "dislocation_proxy": -0.02,
        "precipitation_level": 0.0,
        "segregation_level": 0.12,
        "residual_stress": 0.12,
        "porosity_factor": 0.06
      }
    },
    "stress_relief": {
      "category": "finish",
      "defaults": {
        "temperature_c": 520.0,
        "duration_min": 90.0,
        "cooling_mode": "equilibrium"
      },
      "effects": {
        "grain_size_factor": 0.02,
        "elongation_factor": -0.03,
        "texture_strength": -0.02,
        "dislocation_proxy": -0.08,
        "precipitation_level": 0.02,
        "segregation_level": 0.0,
        "residual_stress": -0.28,
        "porosity_factor": 0.0
      }
    },
    "homogenize": {
      "category": "finish",
      "defaults": {
        "temperature_c": 550.0,
        "duration_min": 180.0,
        "cooling_mode": "slow_cool"
      },
      "effects": {
        "grain_size_factor": 0.05,
        "elongation_factor": -0.04,
        "texture_strength": -0.02,
        "dislocation_proxy": -0.06,
        "precipitation_level": -0.01,
        "segregation_level": -0.22,
        "residual_stress": -0.08,
        "porosity_factor": -0.02
      }
    }
  },
  "compatibility": {
    "fe-c": {
      "forbid_without_previous": {
        "temper_low": ["quench_water", "quench_oil"],
        "temper_medium": ["quench_water", "quench_oil"],
        "temper_high": ["quench_water", "quench_oil"]
      }
    },
    "al-cu-mg": {
      "forbid_without_previous": {
        "age_natural": ["solution_treat", "quench_water", "quench_oil"],
        "age_artificial": ["solution_treat", "quench_water", "quench_oil"],
        "overage": ["solution_treat", "quench_water", "quench_oil"]
      }
    }
  },
  "mutually_exclusive_cooling_modes": [
    ["quenched", "overaged"],
    ["quenched", "aged"],
    ["cold_worked", "solutionized"]
  ],
  "route_defaults": {
    "fe-c_quench_temper": [
      {"method": "quench_water", "temperature_c": 860, "duration_min": 30, "cooling_mode": "quenched"},
      {"method": "temper_medium", "temperature_c": 400, "duration_min": 90, "cooling_mode": "tempered"}
    ],
    "al_cu_mg_solution_age": [
      {"method": "solution_treat", "temperature_c": 505, "duration_min": 60, "cooling_mode": "solutionized"},
      {"method": "quench_water", "temperature_c": 25, "duration_min": 5, "cooling_mode": "quenched"},
      {"method": "age_artificial", "temperature_c": 185, "duration_min": 480, "cooling_mode": "aged", "aging_hours": 8, "aging_temperature_c": 185}
    ],
    "cold_work_recrystallize": [
      {"method": "cold_roll", "temperature_c": 25, "duration_min": 5, "cooling_mode": "cold_worked", "deformation_pct": 35},
      {"method": "anneal_recrystallization", "temperature_c": 680, "duration_min": 60, "cooling_mode": "equilibrium"}
    ]
  }
}
