Repository: Neriennaban/material-lab-fixed

File: datasets/structure_cards/_schema.json
{
  "$schema": "http://json-schema.org/draft-07/schema#",
  "title": "StructureCard",
  "description": "Схема карточки микроструктуры Fe-C. Описывает физические параметры из §N металлографического справочника (Гуляев, Лахтин, Новиков, Bhadeshia, Krauss, Vander Voort, ASM Handbook Vol.9). Используется для калибровки renderer'ов в core/metallography_v3/renderers/.",
  "type": "object",
  "required": ["id", "name_ru", "reference_section", "rgb_tones", "morphology"],
  "properties": {
    "id": {
      "type": "string",
      "description": "Уникальный идентификатор карточки, совпадает с именем файла (без .json)."
    },
    "name_ru": { "type": "string" },
    "name_en": { "type": "string" },
    "reference_section": {
      "type": "string",
      "description": "Ссылка на раздел справочника, например '§2.1'."
    },
    "reference_sources": {
      "type": "array",
      "items": { "type": "string" },
      "description": "Список первичных источников (книги, статьи, ГОСТ)."
    },
    "reference_images": {
      "type": "array",
      "items": {
        "type": "object",
        "required": ["path", "source"],
        "properties": {
          "path": {
            "type": "string",
            "description": "Относительный путь к эталонному PNG (обычно tests/fixtures/reference_images/…)."
          },
          "source": { "type": "string" },
          "magnification": { "type": "number" },
          "etchant": { "type": "string" }
        }
      }
    },
    "phase_composition": {
      "type": "object",
      "description": "Справочные весовые/объёмные доли фаз в структуре (ключ — имя фазы заглавными: FERRITE, PEARLITE, MARTENSITE и т.п.)."
    },
    "rgb_tones": {
      "type": "object",
      "description": "RGB-кортежи [R,G,B] по реагентам (nital, picral, klemm_1, lepera, beraha). Внутри каждого реагента — словарь компонентов структуры.",
      "properties": {
        "nital": { "type": "object" },
        "picral": { "type": "object" },
        "klemm_1": { "type": "object" },
        "lepera": { "type": "object" },
        "beraha": { "type": "object" }
      }
    },
    "morphology": {
      "type": "object",
      "description": "Морфологические параметры. Числовые поля допускают форму {mean, min, max, sigma} либо скаляр.",
      "properties": {
        "grain_size_um": {},
        "lath_width_um": {},
        "lath_length_um": {},
        "aspect_ratio": {},
        "packet_count_per_pag": {},
        "block_width_um": {},
        "needle_angles_deg": { "type": "array", "items": { "type": "number" } },
        "carbide_density_per_um2": {},
        "carbide_size_nm": {},
        "retained_austenite_fraction": {},
        "interlamellar_spacing_nm": {},
        "anisotropy_ratio": {},
        "midrib_present": { "type": "boolean" },
        "midrib_delta_rgb": { "type": "number" }
      }
    },
    "composition_triggers": {
      "type": "object",
      "description": "Условия активации структуры в phase_orchestrator.",
      "properties": {
        "c_wt_range": {
          "type": "array",
          "items": { "type": "number" },
          "minItems": 2,
          "maxItems": 2
        },
        "si_wt_min": { "type": "number" },
        "cooling_rate_c_per_s_range": {
          "type": "array",
          "items": { "type": "number" },
          "minItems": 2,
          "maxItems": 2
        },
        "ms_range_c": {
          "type": "array",
          "items": { "type": "number" },
          "minItems": 2,
          "maxItems": 2
        }
      }
    },
    "generation_hints": {
      "type": "object",
      "description": "Свободные подсказки алгоритму рендера (scale_long, octaves, anisotropy и т.п.)."
    }
  }
}

File: datasets/structure_cards/alpha_gamma.json
{
  "id": "alpha_gamma",
  "name_ru": "Переход α ↔ γ (смесь феррита и аустенита)",
  "name_en": "Alpha-gamma transition",
  "reference_section": "§1.4 / §1.1",
  "reference_sources": [
    "Гуляев А.П. Металловедение. 1986"
  ],
  "phase_composition": { "FERRITE": 0.55, "AUSTENITE": 0.45 },
  "rgb_tones": {
    "nital": {
      "ferrite": [225, 222, 215],
      "austenite": [230, 228, 222],
      "boundaries": [90, 85, 80]
    }
  },
  "morphology": {
    "grain_size_um": { "mean": 35, "min": 15, "max": 80 },
    "triple_junction_angle_deg": 120,
    "notes": "Смесь α+γ в узком температурном интервале. Феррит как тонкая сетка/отдельные зёрна вокруг аустенитных. На оптическом масштабе слабо различимы."
  },
  "composition_triggers": {
    "c_wt_range": [0.02, 0.77],
    "temperature_c_range": [727, 912]
  },
  "generation_hints": {
    "voronoi_relax_iter": 3,
    "ferrite_on_boundary_bias": true
  }
}

File: datasets/structure_cards/austenite.json
{
  "id": "austenite",
  "name_ru": "Аустенит",
  "name_en": "Austenite (γ-Fe)",
  "reference_section": "§1.4",
  "reference_sources": [
    "Гуляев А.П. Металловедение. 1986",
    "Krauss G. Steels: Processing, Structure, and Performance. ASM Int., 2015"
  ],
  "phase_composition": { "AUSTENITE": 1.0 },
  "rgb_tones": {
    "nital": {
      "interior": [230, 228, 222],
      "boundaries": [90, 85, 80],
      "twins": [200, 200, 195]
    },
    "picral": {
      "interior": [235, 232, 225]
    }
  },
  "morphology": {
    "grain_size_um": { "mean": 40, "min": 20, "max": 100 },
    "triple_junction_angle_deg": 120,
    "twin_probability": 0.45,
    "twin_width_um": { "min": 1.0, "max": 5.0 },
    "notes": "Равноосные полиэдры с тройными стыками ≈120°. Двойники отжига — параллельные прямые полосы 1-5 μm, пересекающие зерно насквозь."
  },
  "composition_triggers": {
    "c_wt_range": [0.0, 2.14],
    "temperature_c_range": [727, 1493]
  },
  "generation_hints": {
    "voronoi_relax_iter": 4,
    "twin_density_per_grain": { "min": 1, "max": 3 }
  }
}

File: datasets/structure_cards/bainite_cfb.json
{
  "id": "bainite_cfb",
  "name_ru": "Безкарбидный бейнит (нанобейнит / TRIP)",
  "name_en": "Carbide-free bainite (nanobainite / TRIP)",
  "reference_section": "§2.7",
  "reference_sources": [
    "Caballero F.G., Bhadeshia H.K.D.H. Acta Mater. 52 (2004)",
    "Krauss G. Steels: Processing, Structure, and Performance. ASM Int., 2015"
  ],
  "phase_composition": { "BAINITE": 0.70, "AUSTENITE": 0.25, "MARTENSITE": 0.05 },
  "rgb_tones": {
    "nital": {
      "matrix": [85, 75, 70],
      "retained_austenite_blocks": [230, 225, 210],
      "martensite_cores": [80, 60, 40]
    },
    "lepera": {
      "matrix": [120, 85, 60],
      "retained_austenite_blocks": [230, 235, 240]
    }
  },
  "morphology": {
    "lath_width_nm": { "min": 20, "max": 200, "note": "оптически не разрешаются → бархатная текстура" },
    "ra_film_thickness_nm": { "min": 20, "max": 100 },
    "ra_block_size_um": { "min": 0.5, "max": 5.0, "mean": 2.0 },
    "ma_fraction_in_ra_blocks": 0.30,
    "anisotropy_ratio": 10.0,
    "notes": "КРИТИЧНО: НЕТ точечных карбидов (отличие от нижнего бейнита). Si≥1.5 wt% подавляет Fe₃C. HV до 700 при σв 2500 МПа и δ=5-30%."
  },
  "composition_triggers": {
    "si_wt_min": 1.5,
    "isothermal_hold_c_range": [125, 400]
  },
  "generation_hints": {
    "anisotropic_noise_scale_long_px": 20,
    "anisotropic_noise_scale_trans_px": 2,
    "octaves": 5,
    "persistence": 0.6,
    "ra_block_poisson_density_per_um2": 0.01,
    "ma_in_block_probability": 0.30
  }
}

File: datasets/structure_cards/bainite_lower.json
{
  "id": "bainite_lower",
  "name_ru": "Нижний бейнит",
  "name_en": "Lower bainite",
  "reference_section": "§2.6",
  "reference_sources": [
    "Bhadeshia H.K.D.H. Bainite in Steels. IoM, 2001",
    "Krauss G. Steels: Processing, Structure, and Performance. ASM Int., 2015"
  ],
  "phase_composition": { "BAINITE": 0.85, "CEMENTITE": 0.15 },
  "rgb_tones": {
    "nital": {
      "matrix": [90, 75, 65],
      "hatch": [35, 25, 20],
      "background": [120, 110, 105]
    },
    "picral": {
      "hatch": [20, 15, 10]
    },
    "lepera": {
      "matrix": [80, 60, 40]
    }
  },
  "morphology": {
    "needle_length_um": { "min": 20, "max": 80, "mean": 40 },
    "needle_width_um": { "min": 1, "max": 3, "mean": 2 },
    "aspect_ratio": { "min": 20, "max": 50, "mean": 30 },
    "intra_needle_carbide_angle_deg": 60,
    "carbide_single_orientation_per_needle": true,
    "carbide_density_per_um2": { "min": 1, "max": 5 },
    "carbide_size_nm": { "min": 10, "max": 100 },
    "notes": "Ключ §2.6: ОДНО направление карбидов в игле (отличие от отпущенного мартенсита с многонаправленными 60°/120°). Hatch под 55-65° к оси иглы."
  },
  "composition_triggers": {
    "c_wt_range": [0.3, 1.0],
    "isothermal_hold_c_range": [250, 400]
  },
  "generation_hints": {
    "needle_poisson_density_per_px2": 0.002,
    "hatch_step_px": 3.5,
    "hatch_width_px": 1.0
  }
}

File: datasets/structure_cards/bainite_upper.json
{
  "id": "bainite_upper",
  "name_ru": "Верхний бейнит",
  "name_en": "Upper bainite",
  "reference_section": "§2.5",
  "reference_sources": [
    "Bhadeshia H.K.D.H. Bainite in Steels. IoM, 2001 (Chap. 3, 6)",
    "Krauss G. Steels: Processing, Structure, and Performance. ASM Int., 2015",
    "ASM Handbook Vol.9 Metallography and Microstructures"
  ],
  "reference_images": [
    {
      "path": "tests/fixtures/reference_images/bainite_upper_aisi4340_1000x_bhadeshia.png",
      "source": "Bhadeshia 2001 Fig. 6.3 (заглушка: файл подобрать в Phase 5 sub-plan'е)",
      "magnification": 1000,
      "etchant": "nital_2"
    }
  ],
  "phase_composition": {
    "BAINITE": 0.78,
    "CEMENTITE": 0.22
  },
  "rgb_tones": {
    "nital": {
      "matrix": [150, 130, 115],
      "cementite_films": [70, 55, 45],
      "inter_sheaf": [210, 205, 195]
    },
    "klemm_1": {
      "matrix": [95, 105, 130]
    },
    "beraha": {
      "ferrite_bainite": [110, 120, 150],
      "cementite": [230, 228, 220]
    }
  },
  "morphology": {
    "grain_size_um": { "mean": 60, "min": 20, "max": 150, "note": "PAG — prior austenite grain" },
    "subrail_width_um": { "mean": 0.2, "max": 0.4, "note": "TEM-level, not optically resolved" },
    "lath_width_um": { "mean": 1.0, "min": 0.5, "max": 2.0 },
    "lath_length_um": { "mean": 25, "min": 10, "max": 50 },
    "sheaf_width_um": { "mean": 12, "min": 5, "max": 20 },
    "sheaf_length_um": { "mean": 50, "min": 20, "max": 100 },
    "cementite_film_length_um": { "min": 1, "max": 5 },
    "cementite_film_thickness_um": { "min": 0.05, "max": 0.3 },
    "cementite_orientation": "parallel_to_lath_axis",
    "aspect_ratio": { "mean": 20, "min": 10, "max": 30, "note": "sheaf aspect" },
    "anisotropy_ratio": 10.0,
    "needle_angles_deg": [0.0, 60.0, 120.0],
    "carbide_density_per_um2": { "mean": 0.5 },
    "notes": "Перистый (feathery) узор — ключевая визуальная метка. Цементит — прерывистые плёнки между рейками, параллельные оси. Клиновидные пучки растут от границы PAG."
  },
  "composition_triggers": {
    "c_wt_range": [0.1, 0.8],
    "isothermal_hold_c_range": [400, 550]
  },
  "generation_hints": {
    "anisotropy": "anisotropic_perlin",
    "scale_long_px": 80,
    "scale_trans_px": 8,
    "anisotropy_ratio": 10.0,
    "lath_period_px": 1.5,
    "cementite_film_density": 0.3,
    "orientation_sampling": "Kurdjumov-Sachs (sample 2-4 variants per PAG)"
  }
}

File: datasets/structure_cards/carburized_layer.json
{
  "id": "carburized_layer",
  "name_ru": "Цементированный слой",
  "name_en": "Carburized surface layer",
  "reference_section": "§3.3",
  "reference_sources": [
    "Гуляев А.П. Металловедение. 1986",
    "ISO 2639 Case Depth"
  ],
  "phase_composition": {
    "MARTENSITE": 0.35,
    "PEARLITE": 0.30,
    "FERRITE": 0.20,
    "CEMENTITE": 0.10,
    "AUSTENITE": 0.05
  },
  "rgb_tones": {
    "nital": {
      "surface_plate_martensite": [55, 45, 42],
      "subsurface_lath_martensite": [80, 68, 60],
      "eutectoid_pearlite": [105, 95, 85],
      "core_ferrite_pearlite": [165, 150, 135],
      "pag_boundaries": [50, 40, 35]
    }
  },
  "morphology": {
    "depth_profile_formula": "C(y) = C_surface * erfc(y / CD_eff)",
    "c_surface_wt_pct": { "min": 0.8, "max": 1.2 },
    "c_core_wt_pct": { "min": 0.15, "max": 0.25 },
    "cd_eff_um_depth": { "shallow": [300, 600], "typical": [800, 1500], "deep": [1500, 3000] },
    "zones_from_surface": [
      "hypereutectoid + cementite network",
      "eutectoid_pearlite",
      "hypoeutectoid",
      "core_alpha_pearlite"
    ],
    "hv_gradient": { "surface": 700, "depth_1mm": 550, "core": 350 },
    "retained_austenite_on_surface": 0.15,
    "notes": "После закалки+низкого отпуска. Тёмный у поверхности (мартенсит), светлеет вглубь."
  },
  "composition_triggers": {
    "c_wt_range": [0.15, 0.25],
    "carburize_temperature_c_range": [880, 950],
    "quench_after_carburize": true
  },
  "generation_hints": {
    "row_wise_composition": true,
    "surface_tone": 60,
    "core_tone": 160,
    "erfc_transition": true,
    "transition_smoothing_sigma_px": 18
  }
}

File: datasets/structure_cards/decarburized_layer.json
{
  "id": "decarburized_layer",
  "name_ru": "Обезуглероженный слой",
  "name_en": "Decarburized surface layer",
  "reference_section": "§3.2",
  "reference_sources": [
    "Гуляев А.П. Металловедение. 1986",
    "ASTM E1077 Decarburization Depth"
  ],
  "phase_composition": { "FERRITE": 0.70, "PEARLITE": 0.30 },
  "rgb_tones": {
    "nital": {
      "ffd_ferrite": [228, 222, 215],
      "mad_mixed": [175, 160, 140],
      "core_alpha_pearlite": [140, 125, 110],
      "pag_boundaries": [70, 60, 55]
    }
  },
  "morphology": {
    "depth_profile_formula": "C(y) = C_core * (1 - erfc(y / depth_eff))",
    "ffd_depth_um": { "min": 50, "max": 200, "note": "полностью обезуглероженная зона — чистый феррит" },
    "mad_depth_um": { "min": 100, "max": 500, "note": "частично обезуглероженная" },
    "typical_total_depth_um": { "air_furnace_2h_1200c": [500, 2000], "spring_unprotected": [50, 300], "vacuum": 0 },
    "blur_boundary_px": { "min": 10, "max": 30 },
    "notes": "Вертикальный градиент: самый светлый у поверхности (ferrite) → темнеет вглубь по мере восстановления C."
  },
  "composition_triggers": {
    "c_wt_range": [0.3, 1.4],
    "exposure_temperature_c_range": [800, 1300],
    "atmosphere": "oxidizing"
  },
  "generation_hints": {
    "row_wise_composition": true,
    "ferrite_fraction_at_y0": 1.0,
    "pearlite_fraction_at_core": 0.3,
    "transition_smoothing_sigma_px": 20
  }
}

File: datasets/structure_cards/delta_ferrite.json
{
  "id": "delta_ferrite",
  "name_ru": "δ-Феррит",
  "name_en": "Delta-ferrite",
  "reference_section": "§1.5",
  "reference_sources": [
    "Гуляев А.П. Металловедение. 1986",
    "Krauss G. Steels: Processing, Structure, and Performance. ASM Int., 2015"
  ],
  "phase_composition": { "DELTA_FERRITE": 0.15, "AUSTENITE": 0.85 },
  "rgb_tones": {
    "nital": {
      "matrix_austenite": [230, 228, 222],
      "delta_islands": [150, 145, 135],
      "boundaries": [90, 85, 80]
    },
    "murakami": {
      "delta_islands": [110, 90, 75]
    }
  },
  "morphology": {
    "delta_island_fraction": { "min": 0.02, "max": 0.15 },
    "island_length_um": { "min": 100, "max": 500 },
    "island_width_um": { "min": 5, "max": 30 },
    "aspect_ratio": { "mean": 10, "min": 5, "max": 20 },
    "anisotropy_ratio": 3.0,
    "notes": "В литой структуре — вермикулярные (червеобразные) островки, образующие каркас. Границы сильно изогнутые, без прямых отрезков."
  },
  "composition_triggers": {
    "c_wt_range": [0.0, 0.51],
    "temperature_c_range": [1394, 1538]
  },
  "generation_hints": {
    "texture_method": "anisotropic_simplex",
    "stretch_x": 3.0,
    "threshold": 0.65,
    "scales": [[26.0, 0.7], [9.0, 0.3]],
    "octaves": 4,
    "persistence": 0.6
  }
}

File: datasets/structure_cards/gamma_cementite.json
{
  "id": "gamma_cementite",
  "name_ru": "Аустенит + цементит (высокотемпературный)",
  "name_en": "Austenite + cementite",
  "reference_section": "§1.2 / §1.4",
  "reference_sources": [
    "Гуляев А.П. Металловедение. 1986"
  ],
  "phase_composition": { "AUSTENITE": 0.72, "CEMENTITE": 0.28 },
  "rgb_tones": {
    "nital": {
      "austenite": [230, 228, 222],
      "cementite_globules": [45, 35, 25],
      "boundaries": [90, 85, 80]
    }
  },
  "morphology": {
    "grain_size_um": { "mean": 40, "min": 20, "max": 80 },
    "cementite_globule_size_um": { "min": 0.3, "max": 3.0 },
    "cementite_density_per_um2": 0.02,
    "boundary_bias": 0.75,
    "notes": "Аустенитная матрица + округлые цементитные частицы, преимущественно по границам γ-зёрен (≥70% на границах). Характерно для гипереутектоидов выше A1."
  },
  "composition_triggers": {
    "c_wt_range": [0.77, 2.14],
    "temperature_c_range": [727, 1147]
  },
  "generation_hints": {
    "voronoi_relax_iter": 3,
    "carbide_poisson_density_per_um2": 0.02,
    "carbide_size_lognormal_mu": 1.0,
    "carbide_size_lognormal_sigma": 0.3
  }
}

File: datasets/structure_cards/granular_pearlite.json
{
  "id": "granular_pearlite",
  "name_ru": "Зернистый перлит (сфероидизированный)",
  "name_en": "Granular (spheroidized) pearlite",
  "reference_section": "§1.9",
  "reference_sources": [
    "Гуляев А.П. Металловедение. 1986",
    "ГОСТ 801-78 — шкала ШХ15"
  ],
  "phase_composition": { "FERRITE": 0.85, "CEMENTITE": 0.15 },
  "rgb_tones": {
    "nital": {
      "ferrite_matrix": [215, 210, 200],
      "cementite_globules": [240, 237, 230],
      "grain_boundaries": [110, 100, 90]
    },
    "alkaline_picrate_na": {
      "cementite_globules": [40, 30, 25],
      "ferrite_matrix": [180, 160, 130]
    }
  },
  "morphology": {
    "ferrite_grain_size_um": { "min": 5, "max": 20, "mean": 10 },
    "cementite_globule_size_um": { "min": 0.1, "max": 2.0, "mean": 0.5 },
    "cementite_globule_density_per_um2": { "min": 0.2, "max": 0.6 },
    "cementite_size_distribution": "lognormal(mu=log(0.5), sigma=0.3)",
    "cementite_fraction": { "min": 0.10, "max": 0.20 },
    "boundary_bias": 0.55,
    "notes": "Состояние поставки ШХ15 после сфероидизации (780°C, 3ч + 15°C/ч). Максимальная пластичность для высокоуглеродистых сталей. HB 150-200."
  },
  "composition_triggers": {
    "c_wt_range": [0.4, 1.4],
    "spheroidize_temperature_c_range": [680, 720],
    "cooling_rate_c_per_h_range": [5, 30]
  },
  "generation_hints": {
    "ferrite_mean_eq_d_px": 12,
    "globule_poisson_density_per_px2": 0.035,
    "globule_lognormal_mu": 0.5,
    "globule_lognormal_sigma": 0.3,
    "globule_clip_px": [0.7, 4.0],
    "boundary_bias": 0.55
  }
}

File: datasets/structure_cards/ledeburite_ld_prime.json
{
  "id": "ledeburite_ld_prime",
  "name_ru": "Ледебурит Ld′ (превращённый, 20°C)",
  "name_en": "Ledeburite Ld' (transformed, 20°C)",
  "reference_section": "§1.6",
  "reference_sources": [
    "Гуляев А.П. Металловедение. 1986",
    "ГОСТ 3443-87 (шкалы микроструктур)"
  ],
  "phase_composition": { "PEARLITE": 0.49, "CEMENTITE": 0.51 },
  "rgb_tones": {
    "nital": {
      "cementite_matrix": [240, 238, 230],
      "pearlite_islands": [100, 100, 100]
    },
    "picral": {
      "cementite_matrix": [245, 243, 235]
    },
    "alkaline_picrate_na": {
      "cementite_matrix": [40, 30, 25],
      "pearlite_islands": [200, 180, 150]
    }
  },
  "morphology": {
    "pearlite_island_size_um": { "mean": 7, "min": 3, "max": 15 },
    "eutectic_cell_size_um": { "mean": 120, "min": 50, "max": 300 },
    "cementite_network_thickness_um": { "min": 1, "max": 5 },
    "contrast_delta_r": 140,
    "notes": "Леопардова шкура: тёмные округлые перлитные островки в непрерывной светлой матрице эвтектического цементита. HV 550-750 при 20°C."
  },
  "composition_triggers": {
    "c_wt_range": [4.3, 4.3],
    "temperature_c_range": [20, 727]
  },
  "generation_hints": {
    "texture_method": "leopard_two_scale_noise",
    "matrix_tone": 218,
    "island_tone": 60,
    "blob_smooth_sigmas": [4.5, 9.0],
    "threshold_quantile": 0.55
  }
}

File: datasets/structure_cards/liquid.json
{
  "id": "liquid",
  "name_ru": "Жидкая фаза",
  "name_en": "Liquid (L)",
  "reference_section": "§3.1",
  "reference_sources": [
    "Гуляев А.П. Металловедение. 1986"
  ],
  "phase_composition": { "LIQUID": 1.0 },
  "rgb_tones": {
    "nital": {
      "bright": [245, 240, 230],
      "dark": [210, 205, 195]
    }
  },
  "morphology": {
    "grain_size_um": null,
    "notes": "Расплав — гомогенное поле без границ зёрен. Для визуализации на микрошлифе используется слегка варьированный градиент яркости (low-frequency noise), имитирующий термическую непрерывность."
  },
  "composition_triggers": {
    "temperature_c_range": [1493, 1800]
  },
  "generation_hints": {
    "texture_method": "low_frequency_gradient",
    "sigma": 24.0,
    "multiscale_scales": [[40.0, 0.6], [12.0, 0.4]],
    "amplitude_rgb": 20
  }
}

File: datasets/structure_cards/liquid_gamma.json
{
  "id": "liquid_gamma",
  "name_ru": "Жидкость + аустенит (дендриты)",
  "name_en": "Liquid + austenite dendrites",
  "reference_section": "§3.1",
  "reference_sources": [
    "Гуляев А.П. Металловедение. 1986",
    "Kurz W., Fisher D.J. Fundamentals of Solidification. 1984"
  ],
  "phase_composition": { "LIQUID": 0.62, "AUSTENITE": 0.38 },
  "rgb_tones": {
    "nital": {
      "dendrite_axes": [220, 215, 205],
      "interdendritic": [90, 80, 70],
      "liquid_matrix": [230, 228, 222]
    },
    "klemm_1": {
      "dendrite_axes": [210, 180, 120],
      "interdendritic": [80, 100, 160]
    }
  },
  "morphology": {
    "pdas_primary_dendrite_arm_spacing_um": { "min": 100, "max": 1000 },
    "sdas_secondary_dendrite_arm_spacing_um": {
      "formula": "40.7 * cooling_rate_c_per_s ** (-1/3)",
      "typical_range_um": [5, 90]
    },
    "branch_angle_deg": 90,
    "anisotropy_ratio": 4.0,
    "notes": "Первичные/вторичные/третичные оси дендритов под 90° (BCC/FCC симметрия). Оси бедны C (k<1), межосные обогащены. Blur σ=2-5 μm."
  },
  "composition_triggers": {
    "temperature_c_range": [1400, 1493],
    "cooling_rate_c_per_s_range": [0.1, 1000]
  },
  "generation_hints": {
    "texture_method": "l_system_dendrites_over_liquid",
    "trunk_count_min": 3,
    "trunk_count_max": 8,
    "blur_sigma_um": 3.0
  }
}

File: datasets/structure_cards/martensite_lath.json
{
  "id": "martensite_lath",
  "name_ru": "Реечный мартенсит",
  "name_en": "Lath martensite",
  "reference_section": "§2.1",
  "reference_sources": [
    "Krauss G. Steels: Processing, Structure, and Performance. ASM Int., 2015",
    "Bhadeshia H.K.D.H. Bainite in Steels. IoM, 2001",
    "ASM Handbook Vol.9 Metallography and Microstructures"
  ],
  "reference_images": [
    {
      "path": "tests/fixtures/reference_images/martensite_lath_aisi4140_500x_asm09.png",
      "source": "ASM Handbook Vol.9 Fig. 4-12 (заглушка: файл подобрать в Phase 4 sub-plan'е)",
      "magnification": 500,
      "etchant": "nital_3"
    }
  ],
  "phase_composition": {
    "MARTENSITE": 0.94,
    "CEMENTITE": 0.06
  },
  "rgb_tones": {
    "nital": {
      "laths": [70, 60, 55],
      "boundaries": [25, 20, 18],
      "retained_austenite": [225, 220, 210]
    },
    "picral": {
      "laths": [90, 80, 72],
      "boundaries": [40, 35, 30],
      "retained_austenite": [230, 225, 215]
    },
    "klemm_1": {
      "laths_variant_a": [100, 80, 120],
      "laths_variant_b": [120, 90, 60],
      "retained_austenite": [245, 240, 220]
    }
  },
  "morphology": {
    "grain_size_um": { "mean": 50, "min": 20, "max": 80, "note": "prior austenite grain (PAG)" },
    "packet_count_per_pag": { "min": 3, "max": 4 },
    "block_width_um": { "mean": 7.0, "sigma": 2.0 },
    "subblock_size_um": { "min": 0.5, "max": 5.0 },
    "lath_width_um": { "mean": 0.8, "min": 0.2, "max": 2.0 },
    "lath_length_um": { "mean": 20, "min": 5, "max": 50 },
    "aspect_ratio": { "mean": 25, "min": 15, "max": 50 },
    "anisotropy_ratio": 10.0,
    "midrib_present": false,
    "retained_austenite_fraction": { "min": 0.0, "max": 0.05 },
    "notes": "При C>0.3% появляются тонкие плёнки γост между рейками (5-30 нм, оптически не разрешаются). Соседние пакеты ориентированы под 30°-90° друг к другу."
  },
  "composition_triggers": {
    "c_wt_range": [0.02, 0.6],
    "ms_range_c": [300, 500],
    "cooling_rate_c_per_s_range": [50, 10000]
  },
  "generation_hints": {
    "nested_voronoi_levels": ["PAG", "packet", "block", "subblock"],
    "anisotropic_stretch": 3.0,
    "perlin_scale_long_px": 300,
    "perlin_scale_trans_px": 30,
    "octaves": 3,
    "orientation_sampling": "Kurdjumov-Sachs (24 variants, {111}γ || {110}α)"
  }
}

File: datasets/structure_cards/martensite_mixed.json
{
  "id": "martensite_mixed",
  "name_ru": "Смешанный мартенсит (C = 0.6–1.0%)",
  "name_en": "Mixed lath/plate martensite",
  "reference_section": "§2.3",
  "reference_sources": [
    "Krauss G. Steels: Processing, Structure, and Performance. ASM Int., 2015"
  ],
  "phase_composition": { "MARTENSITE": 0.85, "CEMENTITE": 0.05, "AUSTENITE": 0.10 },
  "rgb_tones": {
    "nital": {
      "laths": [80, 68, 60],
      "plate_body": [75, 62, 55],
      "midrib": [30, 22, 18],
      "boundaries": [30, 25, 22],
      "retained_austenite": [225, 220, 210]
    }
  },
  "morphology": {
    "plate_fraction_formula": "clip((C - 0.4) / 0.6, 0, 1)",
    "plate_fraction_at_c_0_8": 0.67,
    "lath_width_um": { "mean": 0.4, "min": 0.2, "max": 1.0 },
    "plate_length_um": { "mean": 40, "min": 10, "max": 100 },
    "block_width_um": { "mean": 3.0 },
    "retained_austenite_fraction": { "min": 0.02, "max": 0.25 },
    "notes": "Гибрид lath+plate: сначала пластины, остаток — реечная структура с уменьшенными параметрами."
  },
  "composition_triggers": {
    "c_wt_range": [0.6, 1.0],
    "ms_range_c": [150, 300]
  },
  "generation_hints": {
    "plate_fraction_formula": "clip((c_wt - 0.4) / 0.6, 0, 1)"
  }
}

File: datasets/structure_cards/retained_austenite.json
{
  "id": "retained_austenite",
  "name_ru": "Остаточный аустенит (γост)",
  "name_en": "Retained austenite",
  "reference_section": "§2.4",
  "reference_sources": [
    "Koistinen D.P., Marburger R.E. Acta Metall. 7 (1959)",
    "Krauss G. Steels. ASM Int., 2015"
  ],
  "phase_composition": { "AUSTENITE": 1.0 },
  "rgb_tones": {
    "nital": {
      "interior": [230, 225, 215]
    },
    "lepera": {
      "interior": [250, 240, 215]
    },
    "klemm_1": {
      "interior": [245, 240, 220]
    }
  },
  "morphology": {
    "film_thickness_nm": { "min": 5, "max": 30, "note": "inter-lath, не разрешается оптически" },
    "blocky_size_um": { "mean": 3.0, "min": 0.5, "max": 10.0 },
    "fraction_formula": "Koistinen-Marburger: f_gamma = exp(-0.011*(Ms - T))",
    "examples": {
      "c_0_2": 0.005,
      "c_0_5": 0.035,
      "c_0_8": 0.125,
      "c_1_0": 0.20,
      "c_1_2": 0.30,
      "c_1_4": 0.40
    },
    "notes": "Практически не травится — зеркально-гладкий блеск в рендере. В Phase 4 RA инжектится post-process'ом в render_fe_c_unified (не задача martensite.py renderer'а)."
  },
  "composition_triggers": {
    "c_wt_range": [0.2, 1.4]
  },
  "generation_hints": {
    "blocky_poisson_density_per_um2": 0.01,
    "film_edge_antialiasing_px": 0.1,
    "surface_reflect_mode": "mirror"
  }
}

File: datasets/structure_cards/tempered_high.json
{
  "id": "tempered_high",
  "name_ru": "Сорбит отпуска (500-650°C, Q+T «улучшение»)",
  "name_en": "Tempered sorbite (high temper, Q+T)",
  "reference_section": "§2.13",
  "reference_sources": [
    "Krauss G. Steels: Processing, Structure, and Performance. ASM Int., 2015",
    "Гуляев А.П. Металловедение. 1986"
  ],
  "phase_composition": { "SORBITE": 0.42, "FERRITE": 0.40, "CEMENTITE": 0.18 },
  "rgb_tones": {
    "nital": {
      "matrix": [165, 150, 135],
      "boundaries": [80, 68, 58],
      "carbides": [35, 28, 22],
      "carbide_halo": [180, 170, 155]
    }
  },
  "morphology": {
    "polygonal_ferrite_grain_size_um": { "min": 2, "max": 10, "mean": 4 },
    "dislocation_density_per_m2": { "min": 1e12, "max": 1e13 },
    "carbide_size_um": { "min": 0.2, "max": 1.0, "mean": 0.4 },
    "carbide_density_per_um3": { "min": 0.15, "max": 0.3 },
    "boundary_bias": 0.7,
    "no_lath_geometry": true,
    "no_retained_austenite": true,
    "notes": "Полигональный феррит + сферические карбиды Fe₃C. Лучший комплекс прочность/вязкость — классический улучшенный материал. HRC 20-35. Для Mo/V/Cr — секундарное твердение."
  },
  "composition_triggers": {
    "c_wt_range": [0.3, 0.6],
    "temper_temperature_c_range": [500, 650]
  },
  "generation_hints": {
    "voronoi_grain_size_px": 4.5,
    "carbide_count_per_area_coefficient": 0.15,
    "carbide_lognormal_mu": 0.35,
    "carbide_lognormal_sigma": 0.15,
    "carbide_boundary_bias": 0.7,
    "carbide_halo_px": 0.05
  }
}

File: datasets/structure_cards/tempered_low.json
{
  "id": "tempered_low",
  "name_ru": "Отпущенный мартенсит низкого отпуска",
  "name_en": "Tempered martensite (low temper, 150-250°C)",
  "reference_section": "§2.11",
  "reference_sources": [
    "Krauss G. Steels: Processing, Structure, and Performance. ASM Int., 2015",
    "Гуляев А.П. Металловедение. 1986"
  ],
  "phase_composition": { "MARTENSITE": 0.92, "CEMENTITE": 0.08 },
  "rgb_tones": {
    "nital": {
      "matrix": [50, 40, 35],
      "matrix_250c": [45, 38, 32]
    }
  },
  "morphology": {
    "epsilon_carbide_size_nm": { "min": 3, "max": 10 },
    "epsilon_carbide_density_per_m3": { "min": 1e22, "max": 1e23 },
    "carbide_orientation_deg_to_lath_axis": 60,
    "c_over_a_ratio": { "min": 1.01, "max": 1.02, "note": "значительно падает vs закалочного" },
    "lath_geometry_preserved": true,
    "retained_austenite_decomposed_above_c": 200,
    "notes": "Реечная геометрия сохраняется, но общий цвет темнее на 20-30% (лучше травится). Выход С в ε-карбид (Fe2.4C, гекс.) — пластины 3-10 нм. 0.4%C 200°C ≈ 580 HV; 0.8%C 200°C ≈ 680 HV."
  },
  "composition_triggers": {
    "c_wt_range": [0.3, 0.8],
    "temper_temperature_c_range": [150, 250]
  },
  "generation_hints": {
    "base_brightness_multiplier": 0.72,
    "warm_rgb_shift": [2, -3, -5],
    "carbide_poisson_density_per_px2": 0.005,
    "carbide_hatch_angle_deg_to_lath": 60
  }
}

File: datasets/structure_cards/tempered_medium.json
{
  "id": "tempered_medium",
  "name_ru": "Троостит отпуска (350-500°C)",
  "name_en": "Tempered troostite (medium temper)",
  "reference_section": "§2.12",
  "reference_sources": [
    "Krauss G. Steels: Processing, Structure, and Performance. ASM Int., 2015"
  ],
  "phase_composition": { "TROOSTITE": 0.70, "CEMENTITE": 0.20, "FERRITE": 0.10 },
  "rgb_tones": {
    "nital": {
      "matrix": [70, 60, 52],
      "interior": [95, 82, 72],
      "tem_carbide_points": [30, 25, 22]
    }
  },
  "morphology": {
    "subblock_size_um": { "min": 0.5, "max": 2.0 },
    "dislocation_density_per_m2": { "min": 1e13, "max": 1e14 },
    "carbide_size_nm": { "min": 50, "max": 200 },
    "carbide_density_per_m3": { "min": 1e20, "max": 1e21 },
    "former_lath_boundaries_visible": true,
    "matrix_appearance": "fine_velvet",
    "notes": "Матрица — частично рекристаллизованный феррит с сохранёнными реечными стенками. Карбиды Fe₃C 50-200 нм на границе оптического разрешения. HRC 35-50, применение — пружинные стали."
  },
  "composition_triggers": {
    "c_wt_range": [0.3, 0.8],
    "temper_temperature_c_range": [350, 500]
  },
  "generation_hints": {
    "blur_sigma_px": 1.0,
    "high_freq_perlin_scale_px": 3,
    "high_freq_perlin_octaves": 4,
    "high_freq_perlin_amplitude_rgb": 15,
    "carbide_on_former_lath_boundary_probability": 0.6
  }
}

File: datasets/structure_cards/troostite_quench.json
{
  "id": "troostite_quench",
  "name_ru": "Троостит закалки",
  "name_en": "Quench troostite (fine pearlite)",
  "reference_section": "§2.8",
  "reference_sources": [
    "Гуляев А.П. Металловедение. 1986",
    "Krauss G. Steels: Processing, Structure, and Performance. ASM Int., 2015"
  ],
  "phase_composition": { "TROOSTITE": 0.88, "CEMENTITE": 0.12 },
  "rgb_tones": {
    "nital": {
      "matrix": [55, 45, 40],
      "background": [95, 80, 72]
    },
    "picral": {
      "matrix": [35, 30, 25]
    }
  },
  "morphology": {
    "colony_size_um": { "mean": 5, "min": 2, "max": 10 },
    "interlamellar_spacing_um": { "mean": 0.1, "note": "не разрешается оптически" },
    "blob_falloff_sigma_um": { "min": 2, "max": 4 },
    "nuclei_density_boundary_per_um2": 0.05,
    "nuclei_density_interior_per_um2": 0.02,
    "anisotropy_present": false,
    "notes": "Чёрные кляксы (ink blots) с размытыми краями, часто кольцами вдоль PAG. HV 330-430, HRC 38-42."
  },
  "composition_triggers": {
    "c_wt_range": [0.4, 1.0],
    "ttt_perlit_nose_temp_c_range": [500, 600]
  },
  "generation_hints": {
    "texture_method": "isotropic_poisson_blobs_with_gaussian_falloff",
    "perlin_scale_px": 1.5,
    "perlin_octaves": 2,
    "perlin_amplitude_rgb": 6
  }
}

File: datasets/structure_cards/white_cast_iron_eutectic.json
{
  "id": "white_cast_iron_eutectic",
  "name_ru": "Белый чугун эвтектический (4.3%C)",
  "name_en": "White cast iron (eutectic, 4.3%C)",
  "reference_section": "§1.10б",
  "reference_sources": [
    "Гуляев А.П. Металловедение. 1986",
    "ГОСТ 1585-85 (антифрикционные чугуны)"
  ],
  "phase_composition": { "PEARLITE": 0.49, "CEMENTITE": 0.51 },
  "rgb_tones": {
    "nital": {
      "cementite_matrix": [240, 238, 230],
      "pearlite_islands": [100, 100, 100]
    }
  },
  "morphology": {
    "pearlite_island_size_um": { "mean": 7, "min": 3, "max": 15 },
    "eutectic_cell_size_um": { "mean": 120, "min": 50, "max": 300 },
    "contrast_delta_r": 140,
    "notes": "100% Ld′. HB 500-650, HV 600-750, HRC 55-62. σв 250-400 МПа."
  },
  "composition_triggers": {
    "c_wt_range": [4.25, 4.35]
  },
  "generation_hints": {
    "texture_method": "leopard_two_scale_noise"
  }
}

File: datasets/structure_cards/white_cast_iron_hypereutectic.json
{
  "id": "white_cast_iron_hypereutectic",
  "name_ru": "Белый чугун заэвтектический (>4.3%C)",
  "name_en": "White cast iron (hypereutectic)",
  "reference_section": "§1.10в",
  "reference_sources": [
    "Гуляев А.П. Металловедение. 1986"
  ],
  "phase_composition": { "CEMENTITE": 0.60, "PEARLITE": 0.25, "LEDEBURITE": 0.15 },
  "rgb_tones": {
    "nital": {
      "primary_cementite_plates": [248, 245, 238],
      "cementite_matrix": [240, 238, 230],
      "pearlite_islands": [100, 100, 100]
    },
    "alkaline_picrate_na": {
      "primary_cementite_plates": [35, 25, 20]
    }
  },
  "morphology": {
    "primary_fe3c_plate_width_um": { "min": 20, "max": 100, "mean": 55 },
    "primary_fe3c_plate_length_um": { "min": 200, "max": 2000, "mean": 800 },
    "primary_fraction": {
      "formula": "(C - 4.3) / 2.37",
      "example_5wt_c": 0.295
    },
    "parallelism_deg": { "max_deviation": 10 },
    "notes": "Длинные прямые белые пластины-«ножи» первичного Fe₃C_I через всё поле, почти параллельные внутри зон затвердевания. HB 550-700, HV 650-800, HRC 58-65."
  },
  "composition_triggers": {
    "c_wt_range": [4.3, 6.67]
  },
  "generation_hints": {
    "texture_method": "leopard_plus_primary_cementite_plates"
  }
}

File: datasets/structure_cards/white_cast_iron_hypoeutectic.json
{
  "id": "white_cast_iron_hypoeutectic",
  "name_ru": "Белый чугун доэвтектический (2.14-4.3%C)",
  "name_en": "White cast iron (hypoeutectic)",
  "reference_section": "§1.10а",
  "reference_sources": [
    "Гуляев А.П. Металловедение. 1986",
    "Kurz W., Fisher D.J. Fundamentals of Solidification. 1984"
  ],
  "phase_composition": { "PEARLITE": 0.30, "CEMENTITE": 0.35, "LEDEBURITE": 0.35 },
  "rgb_tones": {
    "nital": {
      "primary_pearlite_dendrites": [90, 88, 85],
      "cementite_matrix": [240, 238, 230],
      "pearlite_islands": [100, 100, 100]
    }
  },
  "morphology": {
    "primary_dendrite_fraction": { "min": 0.10, "max": 0.45 },
    "sdas_um": { "formula": "40.7 * cooling_rate_c_per_s ** (-1/3)", "typical_range_um": [10, 90] },
    "pearlite_island_size_um": { "mean": 7, "min": 3, "max": 15 },
    "eutectic_cell_size_um": { "mean": 120, "min": 50, "max": 300 },
    "notes": "Первичные γ-дендриты (превращаются в перлит при охлаждении) на фоне эвтектического Ld′."
  },
  "composition_triggers": {
    "c_wt_range": [2.14, 4.3]
  },
  "generation_hints": {
    "texture_method": "leopard_plus_austenite_dendrites"
  }
}

File: datasets/structure_cards/widmanstatten_ferrite.json
{
  "id": "widmanstatten_ferrite",
  "name_ru": "Видманштеттов феррит",
  "name_en": "Widmanstätten ferrite",
  "reference_section": "§2.10",
  "reference_sources": [
    "Гуляев А.П. Металловедение. 1986",
    "Bhadeshia H.K.D.H. Bainite in Steels. IoM, 2001",
    "Dubé C.A. classification of proeutectoid ferrite morphologies"
  ],
  "phase_composition": { "FERRITE": 0.50, "PEARLITE": 0.50 },
  "rgb_tones": {
    "nital": {
      "ferrite_needles": [225, 220, 205],
      "pearlite_matrix": [110, 95, 85],
      "pag_boundaries": [40, 30, 25]
    },
    "beraha": {
      "ferrite_needles": [130, 150, 200]
    }
  },
  "morphology": {
    "needle_length_um": { "min": 50, "max": 500, "mean": 150 },
    "needle_width_um": { "min": 2, "max": 20, "mean": 8 },
    "aspect_ratio": { "mean": 20, "min": 10, "max": 50 },
    "needle_angles_deg": [0.0, 60.0, 120.0],
    "allotriomorph_boundary_width_um": { "min": 1, "max": 3 },
    "pag_size_um": { "min": 60, "max": 200 },
    "notes": "Иглы растут вдоль {111}γ из границ PAG в 2-3 дискретных направлениях под 60°/120°. Морозный узор. Характерно для крупного γ-зерна + средние скорости охлаждения (1-100°C/с)."
  },
  "composition_triggers": {
    "c_wt_range": [0.1, 0.5],
    "pag_size_min_um": 60,
    "cooling_rate_c_per_s_range": [1, 100]
  },
  "generation_hints": {
    "directions": [0.0, 60.0, 120.0],
    "needle_poisson_density_per_boundary_px": 0.1,
    "ferrite_on_pag_dilate_px": 2,
    "pearlite_fallback": true
  }
}
